Repository: wang-hlin/MPdataexplore

File: data/split/composition_split/mf.composition.k2_outer.train.csv (part 1 of 2)
mpids,formula,bg_mp,bg_exp,num_elements,source
mp-9770,Ag8GeS6,0.6102000000000001,1.45,3,BandgapDatabase1
mp-29678,AgBiS2,0.5212,0.98,3,BandgapDatabase1
mp-1195243,AgP15,1.2132,1.38,2,BandgapDatabase1
mp-1193499,AgPd(IO3)3,1.4039,1.5,4,BandgapDatabase1
mp-1582,As2O3,4.0339,4.5,2,BandgapDatabase1
mp-23317,AsBr3,3.1271,2.6,2,BandgapDatabase1
mp-1238815,B4C,3.0415,1.795,2,BandgapDatabase1
mp-10044,BAs,1.203699999999999,1.39,2,BandgapDatabase1
mp-1229044,Ba12In4S19,1.978,2.56,3,BandgapDatabase1
mp-1203584,Ba2GaBiSe5,1.7506,2.14,4,BandgapDatabase1
mp-1202829,Ba2GaBiTe5,1.065199999999999,1.43,4,BandgapDatabase1
mp-1203387,Ba2GaSbSe5,1.806699999999999,2.51,4,BandgapDatabase1
mp-1200935,Ba2GaSbTe5,0.9727999999999992,1.66,4,BandgapDatabase1
mp-1194545,Ba2HgS5,1.6693,2.4,3,BandgapDatabase1
mp-573635,Ba2In2Se5,1.281,2.295,3,BandgapDatabase1
mp-1189339,Ba2InSbSe5,0.768,1.92,4,BandgapDatabase1
mp-1228486,Ba2NdGaS5,1.8105,2.12,4,BandgapDatabase1
mp-1205823,Ba2ScTaO6,3.0173,4.19,4,BandgapDatabase1
mp-1214622,Ba2SmTaO6,3.3634,3.02,4,BandgapDatabase1
mp-1192595,Ba2SnSe4,1.264599999999999,1.735,3,BandgapDatabase1
mp-31307,Ba2SnSe5,1.0872,1.8,3,BandgapDatabase1
mp-1190528,Ba2ZnSe3,1.6214,2.6,3,BandgapDatabase1
mp-1190380,Ba2ZnTe3,1.2922,2.0,3,BandgapDatabase1
mp-1200759,Ba3GeS5,2.0632,3.0,3,BandgapDatabase1
mp-1205371,Ba3InS4Cl,2.8257,3.205,4,BandgapDatabase1
mp-1195033,Ba3Nb2Se9,1.0023,1.3,3,BandgapDatabase1
mp-1195624,Ba3Sb2S7,1.9021999999999992,2.4,3,BandgapDatabase1
mp-1195068,Ba3Ta2Se9,1.202,1.6,3,BandgapDatabase1
mp-1195344,Ba4Ga4SnSe12,1.3292000000000002,2.16,4,BandgapDatabase1
mp-1197353,Ba4LiGa5Se12,1.7354,2.65,4,BandgapDatabase1
mp-1105201,Ba5In4Te4S7,1.132899999999999,2.13,4,BandgapDatabase1
mp-1195594,Ba8Sn4S15,2.0554,2.31,3,BandgapDatabase1
mp-1190401,BaAgSbS3,1.422899999999999,2.2,4,BandgapDatabase1
mp-1191234,BaAl4Se7,2.3933,3.4,3,BandgapDatabase1
mp-12306,BaCdSnS4,2.196399999999999,2.3,4,BandgapDatabase1
mp-1227983,BaGa2GeS6,2.7663,3.23,4,BandgapDatabase1
mp-1227993,BaGa2SiS6,3.0907,3.75,4,BandgapDatabase1
mp-1227978,BaGa2SiSe6,2.389399999999999,2.88,4,BandgapDatabase1
mp-4309,BaGa4S7,2.58,3.54,3,BandgapDatabase1
mp-1191072,BaGa4Se7,1.4955999999999992,2.73,3,BandgapDatabase1
mp-1106270,BaPd(IO3)4,1.905799999999999,1.97,4,BandgapDatabase1
mp-28911,BaReH9,3.8349,3.44,3,BandgapDatabase1
mp-1202711,BaSn2S5,1.5453,2.335,3,BandgapDatabase1
mp-422,BeS,3.1453,4.17,2,BandgapDatabase1
mp-1541,BeSe,2.663699999999999,2.725,2,BandgapDatabase1
mp-252,BeTe,2.017299999999999,2.895,2,BandgapDatabase1
mp-23388,Bi2(MoO4)3,2.717,2.77,3,BandgapDatabase1
mp-1200193,Bi2Mo2Se2O13,2.8105,3.15,4,BandgapDatabase1
mp-1190564,BiPO4,3.7758,4.05,3,BandgapDatabase1
mp-27962,CI4,1.1181,2.26,2,BandgapDatabase1
mp-1095180,Ca2CdAs2,0.8529999999999991,0.95,3,BandgapDatabase1
mp-1189528,Ca2ScSbO6,3.6317999999999993,3.645,4,BandgapDatabase1
mp-844,Ca3N2,1.3497,1.55,2,BandgapDatabase1
mp-757343,Ca4Bi6O13,1.7193,2.76,3,BandgapDatabase1
mp-29746,Cd4P2Cl3,1.3826,2.21,3,BandgapDatabase1
mp-29044,Cd4Sb2I3,1.130599999999999,1.81,3,BandgapDatabase1
mp-568722,CdBr2,2.8551,4.47,2,BandgapDatabase1
mp-570437,CdI2,2.3382,3.2,2,BandgapDatabase1
mp-18855,Co2Te3O8,2.4813,3.6,3,BandgapDatabase1
mp-755749,Cr2O3,2.405899999999999,3.08,2,BandgapDatabase1
mp-1019602,Cs2Al2B2O7,4.249,4.13,4,BandgapDatabase1
mp-1190579,Cs2Cu2Sb2S5,1.104299999999999,1.6,4,BandgapDatabase1
mp-17905,Cs2Hg6S7,0.6230999999999991,1.63,3,BandgapDatabase1
mp-1195667,Cs2MgGe3Se8,1.4687,2.04,4,BandgapDatabase1
mp-1195633,Cs2MgSn3Se8,1.4299,1.92,4,BandgapDatabase1
mp-31285,Cs2PdSe8,1.1887,1.5,3,BandgapDatabase1
mp-573763,Cs2Te,1.774,3.5,2,BandgapDatabase1
mp-1194749,Cs2ZnGe3Se8,1.4028,2.31,4,BandgapDatabase1
mp-1194701,Cs2ZnSn3Se8,1.2553,2.12,4,BandgapDatabase1
mp-669458,Cs3Bi2I9,2.3796,2.0,3,BandgapDatabase1
mp-683903,Cs3Nb2AsSe11,0.9588,1.35,4,BandgapDatabase1
mp-1204289,Cs4BiAs3Se7,1.4739,1.02,4,BandgapDatabase1
mp-680246,Cs4Zr3S14,1.466,2.35,3,BandgapDatabase1
mp-866615,CsAg2AsS3,1.65,2.7,4,BandgapDatabase1
mp-554408,CsAgSb4S7,1.456,2.04,4,BandgapDatabase1
mp-1191636,CsCdBO3,1.646199999999999,2.58,4,BandgapDatabase1
mp-1196438,CsCu2AsS3,1.3532,2.3,4,BandgapDatabase1
mp-7155,CsErZnSe3,2.1566,2.595,4,BandgapDatabase1
mp-562726,CsGaS3,2.647199999999999,2.78,3,BandgapDatabase1
mp-1104469,CsGdZnTe3,0.8742999999999991,2.13,4,BandgapDatabase1
mp-559459,CsInS2,2.4776,3.4,3,BandgapDatabase1
mp-1200720,CsInSe2,1.630199999999999,2.81,3,BandgapDatabase1
mp-1192413,CsInTe3O8,3.066,3.9,4,BandgapDatabase1
mp-1202825,CsLu7S11,2.031799999999999,1.86,3,BandgapDatabase1
mp-1203743,CsLu7Se11,1.510499999999999,1.78,3,BandgapDatabase1
mp-510062,CsSmCdSe3,2.0217,2.46,4,BandgapDatabase1
mp-7212,CsSmHgSe3,1.3625,2.374,4,BandgapDatabase1
mp-638078,CsTbZnTe3,1.3573,2.12,4,BandgapDatabase1
mp-27954,CuN3,1.6279,4.565,2,BandgapDatabase1
mp-4468,CuSbS2,0.722699999999999,1.5,3,BandgapDatabase1
mp-1270,Dy2S3,0.593799999999999,2.955,2,BandgapDatabase1
mp-1189242,Dy3GaS6,2.061499999999999,2.81,3,BandgapDatabase1
mp-1196712,Dy4GaSbS9,2.0092,2.58,4,BandgapDatabase1
mp-565814,Fe2O3,1.3902,2.2,2,BandgapDatabase1
mp-1196063,Ga2Se2O7,3.4975,4.61,3,BandgapDatabase1
mp-2490,GaP,1.603899999999999,2.26,2,BandgapDatabase1
mp-669509,Gd2S3,0.5267000000000001,2.63,2,BandgapDatabase1
mp-1199284,Gd4GaSbS9,1.518,2.41,4,BandgapDatabase1
mp-510490,GdScS3,1.1773999999999991,2.1,3,BandgapDatabase1
mp-27922,GeI2,2.0217,1.5,2,BandgapDatabase1
mp-1224070,HgBrCl,2.593499999999999,3.4,3,BandgapDatabase1
mp-22855,HgCl2,2.8686,4.45,2,BandgapDatabase1
mp-9252,HgS,1.6863,0.7,2,BandgapDatabase1
mp-1198248,In2Bi3Se7I,1.148699999999999,1.5,4,BandgapDatabase1
mp-22598,In2O3,0.6305000000000001,3.3,2,BandgapDatabase1
mp-1199125,In2Se2O7,2.8578,2.97,3,BandgapDatabase1
mp-1206068,InBi2S4Br,1.627,1.5,4,BandgapDatabase1
mp-2833,IrS2,0.5371,0.9,2,BandgapDatabase1
mp-1223709,K2Ag3Sb3S7,1.8381999999999992,2.2,4,BandgapDatabase1
mp-1195201,K2Au(IO3)5,1.9927,2.285,4,BandgapDatabase1
mp-571637,K2Cd2Te3,1.882299999999999,1.93,3,BandgapDatabase1
mp-18101,K2Cd3S4,1.9018,2.75,3,BandgapDatabase1
mp-1198419,K2Cd3Se4,1.4027999999999992,2.43,3,BandgapDatabase1
mp-18531,K2Cd3Te4,1.438,2.26,3,BandgapDatabase1
mp-1195550,K2Ce(PO4)2,1.4179,2.46,4,BandgapDatabase1
mp-1199482,K2Gd2Sb2Se9,0.922,1.33,4,BandgapDatabase1
mp-1172870,K2Ho4Cu4S9,0.8687,2.43,4,BandgapDatabase1
mp-1223734,K2La2Sb2S9,1.1627,2.2,4,BandgapDatabase1
mp-505138,K2PdSe10,1.0743,1.48,3,BandgapDatabase1
mp-1022,K2S,2.3201,2.1,2,BandgapDatabase1
mp-8426,K2Se,2.0925,2.035,2,BandgapDatabase1
mp-555587,K2SmP2S7,2.2591,2.59,4,BandgapDatabase1
mp-1747,K2Te,2.141,1.9,2,BandgapDatabase1
mp-1120792,K3Bi2I9,2.5425,2.1,3,BandgapDatabase1
mp-559251,K3Cr2(PS4)3,1.378099999999999,1.35,4,BandgapDatabase1
mp-542545,K3Nb2AsSe11,1.1802,1.53,4,BandgapDatabase1
mp-1211748,K3Ta2AsS11,1.8918,2.21,4,BandgapDatabase1
mp-1211873,K3Ti2P5S18,1.1872999999999991,1.61,4,BandgapDatabase1
mp-556627,K4GeS4,2.7142,0.8,3,BandgapDatabase1
mp-568847,K4GeSe4,1.9993,0.64,3,BandgapDatabase1
mp-1199321,K5In3P6Se19,1.0646,2.2,4,BandgapDatabase1
mp-6296,K6Cd4Sn3Se13,1.4058,2.33,4,BandgapDatabase1
mp-557441,KAu(IO3)4,2.1181,2.52,4,BandgapDatabase1
mp-1191826,KBaAsSe3,1.6299,2.26,4,BandgapDatabase1
mp-1190698,KBaSbSe3,1.7736,2.04,4,BandgapDatabase1
mp-1223584,KBi3S5,1.422699999999999,1.21,3,BandgapDatabase1
mp-1195253,KIn(TeO3)2,2.8719,4.0,4,BandgapDatabase1
mp-18625,KPSe6,1.9067,2.16,3,BandgapDatabase1
mp-11604,KSm2CuS4,1.013,2.17,4,BandgapDatabase1
mp-1194980,KY(TeO3)2,3.1251,3.8,4,BandgapDatabase1
mp-1198687,La2ZrS5,1.0739,2.01,3,BandgapDatabase1
mp-510011,La3CuGeSe7,1.1936,2.0,4,BandgapDatabase1
mp-1196490,La4Cd4In2S13,1.156899999999999,2.27,4,BandgapDatabase1
mp-1196663,La4InSbS9,2.2196,2.32,4,BandgapDatabase1
mp-1195582,La8Sb2S15,1.935799999999999,2.3,3,BandgapDatabase1
mp-5837,LaGaO3,3.3483,4.08,3,BandgapDatabase1
mp-4816,LaGaS3,2.2366,2.5,3,BandgapDatabase1
mp-1189383,Li2CdGeS4,2.2131,3.1,4,BandgapDatabase1
mp-1188784,Li2CdSnS4,1.9176,3.26,4,BandgapDatabase1
mp-554782,Li2Ga2GeS6,2.1339,3.65,4,BandgapDatabase1
mp-1191476,Li2In2GeS6,2.3229,3.45,4,BandgapDatabase1
mp-1191200,Li2In2GeSe6,1.5416,2.3,4,BandgapDatabase1
mp-1191903,Li2In2SiS6,2.427999999999999,3.61,4,BandgapDatabase1
mp-1191817,Li2In2SiSe6,1.8159,2.54,4,BandgapDatabase1
mp-531826,Li2PtO3,1.842,2.3,3,BandgapDatabase1
mp-985583,Li3PS4,2.8091,3.68,3,BandgapDatabase1
mp-542435,Li3ScN2,2.401399999999999,2.9,3,BandgapDatabase1
mp-1192528,LiCa3As2H,1.441699999999999,1.4,4,BandgapDatabase1
mp-6126,LiCdBO3,2.115599999999999,4.28,4,BandgapDatabase1
mp-1188392,LiInS2,2.187499999999999,3.57,3,BandgapDatabase1
mp-20187,LiInSe2,1.5731000000000002,2.83,3,BandgapDatabase1
mp-20782,LiInTe2,1.3847,1.23,3,BandgapDatabase1
mp-12558,LiMgAs,1.372299999999999,1.25,3,BandgapDatabase1
mp-37906,LiMgN,2.4462,3.45,3,BandgapDatabase1
mp-1222376,LiZnBO3,3.5248,3.1,4,BandgapDatabase1
mp-1192564,Mg2GeSe4,1.493799999999999,1.76,3,BandgapDatabase1
mp-1559,Mg3N2,1.952799999999999,2.03,2,BandgapDatabase1
mp-2514,Mg3P2,1.798099999999999,1.935,2,BandgapDatabase1
mp-1196139,Mg3Sb2,1.3212000000000002,0.6499999999999999,2,BandgapDatabase1
mp-3677,MgSiN2,3.9662,4.3,3,BandgapDatabase1
mp-13033,MgTe,2.3186,2.3,2,BandgapDatabase1
mp-1232659,MnO,1.310499999999998,3.75,2,BandgapDatabase1
mp-644514,MnO2,0.540999999999999,2.0,2,BandgapDatabase1
mp-2831941,Na2CdSnS4,1.951,2.52,4,BandgapDatabase1
mp-1190388,Na2Ga2GeS6,2.6215,3.29,4,BandgapDatabase1
mp-17964,Na2Ge2Se5,1.4997,2.31,3,BandgapDatabase1
mp-1190145,Na2In2GeS6,2.190699999999999,2.7935,4,BandgapDatabase1
mp-1190138,Na2In2SiS6,2.2375,2.87,4,BandgapDatabase1
mp-648,Na2S,2.4399,1.62,2,BandgapDatabase1
mp-1190141,Na2TeS3,1.7828,2.03,3,BandgapDatabase1
mp-1194849,Na3MoO4F,4.5355,4.77,4,BandgapDatabase1
mp-556070,Na5Gd(MoO4)4,3.3922,3.376,4,BandgapDatabase1
mp-1192203,NaCdAsS3,1.975299999999999,2.93,4,BandgapDatabase1
mp-1196607,NaIn(IO3)4,3.0219,3.7,4,BandgapDatabase1
mp-1194878,NaIn(TeO3)2,2.9873000000000003,4.0,4,BandgapDatabase1
mp-1195769,NaIn3S5,1.2428,2.18,3,BandgapDatabase1
mp-20289,NaInS2,1.8377,2.585,3,BandgapDatabase1
mp-557436,NaNb2PS10,1.315599999999999,1.72,4,BandgapDatabase1
mp-5955,NaSbF6,4.8892,3.76,3,BandgapDatabase1
mp-1045,Nd2O3,3.708,3.875,2,BandgapDatabase1
mp-1196300,Nd2ZrS5,1.0438,1.83,3,BandgapDatabase1
mp-560086,Nd4(GeS4)3,1.9962,2.62,3,BandgapDatabase1
mp-17360,Ni2Te3O8,3.0277,3.84,3,BandgapDatabase1
mp-1411545,NiS2,0.527899999999999,0.5449999999999999,2,BandgapDatabase1
mp-28885,PSe,2.2667,0.94,2,BandgapDatabase1
mp-20078,Pb2O3,1.074899999999999,1.67,2,BandgapDatabase1
mp-22633,Pb3O4,1.133,2.1100000000000003,2,BandgapDatabase1
mp-667338,PbN6,2.5064,3.0,2,BandgapDatabase1
mp-1198404,Pd(IO3)2,0.9186,1.31,3,BandgapDatabase1
mp-32689,Pr2Se3,1.475099999999999,1.85,2,BandgapDatabase1
mp-2980,Pr2Te4O11,3.3043,3.65,3,BandgapDatabase1
mp-9028,PrBN2,2.1062,4.0,3,BandgapDatabase1
mp-1105212,Rb2AgPS4,2.2636,2.6,4,BandgapDatabase1
mp-18556,Rb2Cd3S4,1.8924,2.92,3,BandgapDatabase1
mp-16818,Rb2Cd3Se4,1.5237,2.37,3,BandgapDatabase1
mp-29901,Rb2Cd3Te4,1.4415,2.3,3,BandgapDatabase1
mp-1195291,Rb2Cu2Sb2S5,1.1696,1.6,4,BandgapDatabase1
mp-441,Rb2Te,1.8766,4.5,2,BandgapDatabase1
mp-570324,Rb2TeBr6,2.101,2.14,3,BandgapDatabase1
mp-1195363,Rb3Bi2Br9,2.818,2.62,3,BandgapDatabase1
mp-1104938,Rb3Na(MoO4)2,4.5827,4.84,4,BandgapDatabase1
mp-683902,Rb3Nb2AsSe11,1.181199999999999,1.5,4,BandgapDatabase1
mp-1194576,Rb3Sb2Br9,2.149,2.48,3,BandgapDatabase1
mp-1209693,Rb3Sb2I9,1.9237,2.1,3,BandgapDatabase1
mp-1209358,Rb3Ta2AsS11,1.8938,2.21,4,BandgapDatabase1
mp-542067,Rb4Ti3S14,1.242899999999999,1.59,3,BandgapDatabase1
mp-1195102,RbAg5(PS4)2,1.162499999999999,2.4,4,BandgapDatabase1
mp-1209628,RbGaSnSe4,1.378099999999999,1.88,4,BandgapDatabase1
mp-601861,RbInS2,2.4133,3.05,3,BandgapDatabase1
mp-1192556,RbInTe3O8,3.0269,3.9,4,BandgapDatabase1
mp-1198591,RbMoPO6,2.8368,2.96,4,BandgapDatabase1
mp-17945,RbPSe6,1.8728999999999991,2.18,3,BandgapDatabase1
mp-10782,RbTbSe2,1.9336,2.5,3,BandgapDatabase1
mp-1194706,RbY(TeO3)2,3.1745,3.6,4,BandgapDatabase1
mp-28051,SbTeI,0.8429000000000001,1.53,3,BandgapDatabase1
mp-401,Sc2S3,1.034999999999999,2.0,2,BandgapDatabase1
mp-1009750,ScN,2.4152,0.92,2,BandgapDatabase1
mp-978553,SiAs2,0.8890999999999991,1.905,2,BandgapDatabase1
mp-569128,SiB3,1.408,1.1,2,BandgapDatabase1
mp-2798,SiP,1.7395,1.02,2,BandgapDatabase1
mp-1250007,SiSe2,2.4771,1.74,2,BandgapDatabase1
mp-218,Sm2O3,3.7823,3.7,2,BandgapDatabase1
mp-1403,Sm2S3,0.7441,3.0,2,BandgapDatabase1
mp-32594,Sm2Se3,1.5046,2.3,2,BandgapDatabase1
mp-1198078,Sm2ZrSe5,0.8425,1.41,3,BandgapDatabase1
mp-1199065,Sm4GaSbS9,1.9465999999999992,2.23,4,BandgapDatabase1
mp-1196183,Sm4InSbS9,2.1754,2.13,4,BandgapDatabase1
mp-1200917,SmBiW2O9,2.6689,3.39,4,BandgapDatabase1
mp-1219046,Sn2SbS2I3,1.065799999999999,1.5,4,BandgapDatabase1
mp-557633,Sn2WO5,2.421699999999999,2.597,3,BandgapDatabase1
mp-556980,Sn3WO6,2.161499999999999,2.49,3,BandgapDatabase1
mp-29179,SnCl2,3.1002,2.9,2,BandgapDatabase1
mp-23182,SnI4,2.0581,2.38,2,BandgapDatabase1
mp-545820,SnO,0.519099999999999,2.55,2,BandgapDatabase1
mp-856,SnO2,0.6519,3.6,2,BandgapDatabase1
mp-510607,SrCrO4,2.857599999999999,2.4450000000000003,3,BandgapDatabase1
mp-1087,SrS,2.497,4.779999999999999,2,BandgapDatabase1
mp-1958,SrTe,1.7616,3.5,2,BandgapDatabase1
mp-1194714,SrTh(PS4)2,2.254699999999999,3.02,4,BandgapDatabase1
mp-10390,Ta2O5,1.2267,4.0,2,BandgapDatabase1
mp-1056,Tb2O3,3.9006,0.95,2,BandgapDatabase1
mp-1200490,Tb4Al2O9,4.0883,4.59,3,BandgapDatabase1
mp-1202576,Tb4GaSbS9,2.0116,2.44,4,BandgapDatabase1
mp-9481,TcS2,1.1885,0.9,2,BandgapDatabase1
mp-569766,TeI,0.7871,1.1,2,BandgapDatabase1
mp-5967,TiCoSb,1.043199999999999,1.0,3,BandgapDatabase1
mp-1216778,TiS2,0.7773000000000001,1.12,2,BandgapDatabase1
mp-559093,Tl2BiP2S7,2.1415,1.8,4,BandgapDatabase1
mp-1188364,Tl2Hg3S4,1.579699999999999,2.05,3,BandgapDatabase1
mp-1105692,Tl2Hg3Se4,1.035699999999999,1.57,3,BandgapDatabase1
mp-1190100,Tl2Hg3Te4,0.9897,0.9,3,BandgapDatabase1
mp-556516,Tl2S,0.7668,0.79,2,BandgapDatabase1
mp-4988,TlAsS2,1.812399999999999,1.3,3,BandgapDatabase1
mp-4016,TlGaS2,1.7885,2.925,3,BandgapDatabase1
mp-17254,TlGaSe2,1.3543999999999992,1.88,3,BandgapDatabase1
mp-1204377,TlHg6S4Br5,2.1407,3.03,4,BandgapDatabase1
mp-870,TlN3,1.7584,3.58,2,BandgapDatabase1
mp-561066,TlS,1.0387,1.36,2,BandgapDatabase1
mp-567318,TlSbSe2,0.8323,0.82,3,BandgapDatabase1
mp-1189598,Y3GaS6,2.0555,2.88,3,BandgapDatabase1
mp-6913,YN,0.700499999999999,1.9,2,BandgapDatabase1
mp-30311,Zn3(PS4)2,2.431399999999999,3.13,3,BandgapDatabase1
mp-1215990,Zn6S5Cl2,1.5051,2.71,3,BandgapDatabase1
mp-27161,ZnI2,2.9118,3.28,2,BandgapDatabase1
mp-3595,ZnSiAs2,0.8866,1.636,3,BandgapDatabase1
mp-2858,ZrO2,3.5322,5.0,2,BandgapDatabase1
mp-23072,BiBrO,2.3083,2.81,3,DS2
mp-31909,Ta2Mn3O8,2.3214,1.89,3,DS2
mp-556340,CaTaNO2,1.6122,2.5700000000000003,4,DS2
mp-14091,AlAgSe2,1.7174,2.5,3,DS2
mp-14092,AlAgTe2,1.6625,2.35,3,DS2
mp-4452,Cd(GaS2)2,2.122,3.44,3,DS2
mp-4979,AlCuS2,1.6756,3.35,3,DS2
mp-8017,AlCuTe2,1.6873,2.06,3,DS2
mp-4809,Ga2HgS4,1.5693,2.84,3,DS2
mp-4730,Ga2HgSe4,0.9189,1.95,3,DS2
mp-20731,In2HgSe4,1.1169,1.45,3,DS2
mp-5782,AgAlS2,1.8992,3.13,3,DS2
mp-556434,AgBiP2S6,1.1838,1.7000000000000002,4,DS2
mp-569126,AgBiP2Se6,1.3565,1.4,4,DS2
mp-13383,AgScP2Se6,1.6484,1.55,4,DS2
mp-864638,Ba2BiInS5,1.6924,1.55,4,DS2
mp-1078405,Ba2Cu2ThSe5,0.7546,1.75,4,DS2
mp-1079630,Ba2InTaO6,4.052,4.17,4,DS2
mp-1095255,Ba3ThSe7,0.9505,1.96,3,DS2
mp-552806,BaBiO2Cl,3.1967,3.71,4,DS2
mp-2139,BaGe2,0.5724,0.97,2,DS2
mp-866301,BaSbBS4,2.6604,2.7,4,DS2
mp-1000,BaTe,1.8555,3.4,2,DS2
mp-548469,BaZnOS,2.2367,3.9,4,DS2
mp-22939,BiOCl,2.6391,3.455,3,DS2
mp-23324,BiSBr,2.0352,1.95,3,DS2
mp-23318,BiSCl,1.9702,1.89,3,DS2
mp-23514,BiSI,1.8826,1.56,3,DS2
mp-7204,CaZnOS,2.6853,3.7,4,DS2
mp-8684,Cs2AgVS4,1.3958,1.77,4,DS2
mp-10488,Cs2TiAg2S4,1.9722,2.44,4,DS2
mp-10378,Cs3Sb,1.1015,1.6,2,DS2
mp-557121,K2Au2SnS4,1.7045,2.75,4,DS2
mp-9509,K2AuPS4,1.6278,2.63,4,DS2
mp-561132,K2PbGe2S6,2.2522,2.85,4,DS2
mp-12365,KCuThS3,2.0372,2.95,4,DS2
mp-6088,LaCuOS,1.6685,3.1,4,DS2
mp-546790,LaCuOTe,1.1839,2.31,4,DS2
mp-2455,OsAs2,0.756,0.92,2,DS2
mp-2319,OsP2,0.8561000000000001,1.13,2,DS2
mp-19146,PbCrO4,2.0357,2.25,3,DS2
mp-649774,PbCuSbS3,0.7828,1.3,4,DS2
mp-8901,Rb2AgVS4,1.354,1.83,4,DS2
mp-15221,Rb2CuNbS4,1.988,2.64,4,DS2
mp-15222,Rb2CuNbSe4,1.6572,2.19,4,DS2
mp-15219,Rb2CuVS4,1.2546,1.85,4,DS2
mp-28070,Rb2TeI6,1.749,1.43,3,DS2
mp-7129,Rb2TiCu2S4,1.7443,2.19,4,DS2
mp-22971,SbSBr,1.8194,2.265,3,DS2
mp-547244,SrBiO2Cl,3.3085,3.52,4,DS2
mp-8136,ThOS,1.1145,2.22,3,DS2
mp-7950,ThOSe,0.7684000000000001,1.65,3,DS2
mp-9510,Tl2AuPS4,1.2994,2.2,4,DS2
mp-13312,TlScS2,0.9377,1.51,3,DS2
mp-13313,TlScSe2,0.7617,0.79,3,DS2
mp-10795,TlTaS3,0.6057,0.78,3,DS2
mp-19318,Ag2MoO4,1.873099999999999,3.26,3,BandgapDatabase1
mp-22922,AgCl,0.9522,3.25,2,BandgapDatabase1
mp-909,As2Se3,1.4466,1.76,2,BandgapDatabase1
mp-23218,AsI3,2.2375,2.415,2,BandgapDatabase1
mp-7394,BaAg2GeS4,0.5960999999999991,1.7,4,BandgapDatabase1
mp-3187,BaCeO3,2.2207,2.585,3,BandgapDatabase1
mp-22856,Bi2S3,1.361799999999999,1.3,2,BandgapDatabase1
mp-22849,BiI3,2.5349,1.8,2,BandgapDatabase1
mp-27614,Ca2V2O7,2.9553000000000003,2.67,3,BandgapDatabase1
mp-23713,CaH2,3.0275,3.0,2,BandgapDatabase1
mp-1672,CaS,2.3819,4.465,2,BandgapDatabase1
mp-1415,CaSe,2.0728,2.47,2,BandgapDatabase1
mp-4019,CaTiO3,2.3053,3.5,3,BandgapDatabase1
mp-4666,CdSiP2,1.4257,1.358,3,BandgapDatabase1
mp-19387,CdWO4,3.262699999999999,3.7,3,BandgapDatabase1
mp-608555,Cs2SnCl6,2.59,2.14,3,BandgapDatabase1
mp-581024,CsK2Sb,0.8633999999999991,1.62,3,BandgapDatabase1
mp-27394,CsSnCl3,2.9154,1.4125,3,BandgapDatabase1
mp-574620,CsYZnSe3,2.1117,2.35,4,BandgapDatabase1
mp-3934,Cu3PS4,1.0202,2.3,3,BandgapDatabase1
mp-1103679,CuWO4,0.6442,2.3,3,BandgapDatabase1
mp-19935,ErFeO3,1.5703,1.69,3,BandgapDatabase1
mp-23501,FeBiO3,1.279099999999999,2.2,3,BandgapDatabase1
mp-556911,FeF2,1.6921,2.0,2,BandgapDatabase1
mp-19421,FeWO4,2.401,2.495,3,BandgapDatabase1
mp-2507,GaS,2.0036,2.5,2,BandgapDatabase1
mp-542812,GaTe,1.0066,1.685,2,BandgapDatabase1
mp-9548,GeAs,0.5112999999999991,1.615,2,BandgapDatabase1
mp-700,GeSe,0.8988,1.1565,2,BandgapDatabase1
mp-23192,HgI2,1.3324,2.15,2,BandgapDatabase1
mp-1224,HgO,1.1867,2.2,2,BandgapDatabase1
mp-19795,InS,1.3508,1.995,2,BandgapDatabase1
mp-22963,K2TeBr6,2.336,2.17,3,BandgapDatabase1
mp-10159,K3Sb,0.6773,1.4,2,BandgapDatabase1
mp-7375,KNbO3,2.2934,3.24,3,BandgapDatabase1
mp-12192,La2Ti2O7,2.928499999999999,3.4,3,BandgapDatabase1
mp-1078724,LiAsSe2,0.7504000000000001,1.105,3,BandgapDatabase1
mp-23703,LiH,2.981,2.76,2,BandgapDatabase1
mp-3731,LiNbO3,3.3358,3.875,3,BandgapDatabase1
mp-9124,LiZnAs,0.5518000000000001,1.61,3,BandgapDatabase1
mp-10182,LiZnP,1.3386,2.04,3,BandgapDatabase1
mp-3858,NaTaO3,2.6172,4.0,3,BandgapDatabase1
mp-21179,NiWO4,2.8991,2.9,3,BandgapDatabase1
mp-23291,PbCl2,3.7939,3.91,2,BandgapDatabase1
mp-22341,PrFeO3,1.0793,2.08,3,BandgapDatabase1
mp-572758,ReS2,1.3202,1.47,2,BandgapDatabase1
mp-541582,ReSe2,1.1434,1.18,2,BandgapDatabase1
mp-2136,Sb2O3,2.2239,3.31,2,BandgapDatabase1
mp-2160,Sb2Se3,0.7564000000000001,1.2,2,BandgapDatabase1
mp-23041,SbSI,1.6276000000000002,1.86,3,BandgapDatabase1
mp-22996,SbSeI,1.3811,1.662,3,BandgapDatabase1
mp-149,Si,0.6105,1.12,1,BandgapDatabase1
mp-1863,SiAs,1.451899999999999,1.525,2,BandgapDatabase1
mp-3335,Sm2Ti2O7,2.7306,3.6,3,BandgapDatabase1
mp-5999,Sm2Ti2S2O5,0.779899999999999,2.8,4,BandgapDatabase1
mp-19323,SmVO4,3.0241,2.28,3,BandgapDatabase1
mp-29862,SnBr2,2.5387,3.45,2,BandgapDatabase1
mp-2231,SnS,0.904799999999999,1.3,2,BandgapDatabase1
mp-691,SnSe,0.5159,0.94,2,BandgapDatabase1
mp-17700,SnWO4,0.9171,1.9,3,BandgapDatabase1
mp-20944,Sr2PbO4,1.3966,1.75,3,BandgapDatabase1
mp-18834,SrMoO4,3.8445,3.415,3,BandgapDatabase1
mp-22232,TlInSe2,0.7351000000000001,1.295,3,BandgapDatabase1
mp-224,WS2,1.2557,1.8,2,BandgapDatabase1
mp-1821,WSe2,1.4465,1.565,2,BandgapDatabase1
mp-2979,ZnGeN2,1.6955,3.2,3,BandgapDatabase1
mp-4524,ZnGeP2,1.1782,2.06,3,BandgapDatabase1
mp-23231,AgBr,0.730399999999999,2.6,2,BandgapDatabase1
mp-11674,Al2Se3,1.8004,3.1,2,BandgapDatabase1
mp-28395,B6P,2.4757,3.3,2,BandgapDatabase1
mp-6325,Ba3MgTa2O9,3.2733,4.28,4,BandgapDatabase1
mp-13287,BaCuTeF,0.9884,2.65,4,BandgapDatabase1
mp-28007,BaHgS2,1.1569,1.93,3,BandgapDatabase1
mp-1342,BaO,2.0906,3.56,2,BandgapDatabase1
mp-1500,BaS,2.1488,3.67,2,BandgapDatabase1
mp-1477,BaSi2,0.7812999999999991,1.3,2,BandgapDatabase1
mp-23020,BiSeI,1.5764,1.425,3,BandgapDatabase1
mp-866503,Ca2SnS4,2.2605,2.52,3,BandgapDatabase1
mp-5795,CaMg2N2,1.9968999999999992,3.25,3,BandgapDatabase1
mp-4438,CaSnO3,2.3301,4.3,3,BandgapDatabase1
mp-567556,CdSb2Se3Br2,1.1429,1.4,4,BandgapDatabase1
mp-20194,CeO2,1.8647,3.13,2,BandgapDatabase1
mp-1078250,Cs2AgBiBr6,1.3547,1.95,4,BandgapDatabase1
mp-1078258,Cs2AgBiCl6,1.8663,2.44,4,BandgapDatabase1
mp-567386,Cs2Cd3Te4,1.558699999999999,2.48,3,BandgapDatabase1
mp-540574,Cs2Hg3I8,1.731399999999999,2.56,3,BandgapDatabase1
mp-23405,Cs2TeBr6,2.1121,2.12,3,BandgapDatabase1
mp-540957,Cs2TeI6,1.3877000000000002,1.47,3,BandgapDatabase1
mp-27544,Cs3Bi2Br9,2.599599999999999,2.67,3,BandgapDatabase1
mp-579560,Cs3Sb2Br9,1.9837,2.36,3,BandgapDatabase1
mp-23029,Cs3Sb2I9,1.8829999999999991,2.0,3,BandgapDatabase1
mp-2667,CsAu,1.023299999999999,2.6,2,BandgapDatabase1
mp-28377,CsGeI3,0.9905,1.6,3,BandgapDatabase1
mp-11123,CsYHgSe3,1.3946,2.54,4,BandgapDatabase1
mp-361,Cu2O,0.512699999999999,2.1,2,BandgapDatabase1
mp-12954,CuBS2,1.742499999999999,3.61,3,BandgapDatabase1
mp-539,Ga2S3,1.7106,2.99,2,BandgapDatabase1
mp-22216,In2S3,0.8856,2.12,2,BandgapDatabase1
mp-559521,InBi2S4Cl,1.5805,1.5,4,BandgapDatabase1
mp-571169,InBi2Se4Br,1.2945,1.21,4,BandgapDatabase1
mp-20790,InPS4,2.3185,3.12,3,BandgapDatabase1
mp-559864,InSb2S4Br,1.5308000000000002,1.8,4,BandgapDatabase1
mp-556541,InSb2S4Cl,1.552499999999998,1.8,4,BandgapDatabase1
mp-570321,InSb2Se4Br,1.1103,1.35,4,BandgapDatabase1
mp-6548,K2La2Ti3O10,1.733499999999999,3.05,4,BandgapDatabase1
mp-27688,K2TeI6,1.7449,1.38,3,BandgapDatabase1
mp-12535,K2ZnTe2,2.0537,3.0,3,BandgapDatabase1
mp-17698,K6CdTe4,1.6614,2.51,3,BandgapDatabase1
mp-12532,KAg2PS4,1.2441,3.02,4,BandgapDatabase1
mp-557728,KCu4AsS4,1.2885,1.9,4,BandgapDatabase1
mp-3614,KTaO3,2.0995,3.65,3,BandgapDatabase1
mp-552488,LaCuSeO,1.5380999999999991,2.148,4,BandgapDatabase1
mp-549589,LaZnAsO,0.5760000000000001,1.5,4,BandgapDatabase1
mp-555874,LiAsS2,1.0664,1.6,3,BandgapDatabase1
mp-5048,LiGaTe2,1.5885,2.31,3,BandgapDatabase1
mp-973966,LiIn(IO3)4,3.0613,4.27,4,BandgapDatabase1
mp-7575,LiZnN,0.5187,1.945,3,BandgapDatabase1
mp-1634,MoSe2,1.3010000000000002,1.5,2,BandgapDatabase1
mp-573581,Na2TeSe3,1.2031,1.91,3,BandgapDatabase1
mp-3488,Na2Ti3O7,2.9953000000000003,3.51,3,BandgapDatabase1
mp-13019,NaLa2TaO6,3.979199999999999,4.5,4,BandgapDatabase1
mp-581967,Nb2O5,1.7731,3.4,2,BandgapDatabase1
mp-19009,NiO,2.300899999999999,3.6,2,BandgapDatabase1
mp-22342,PbSeO4,3.192299999999999,4.3,3,BandgapDatabase1
mp-18006,Rb2Cu2SnS4,0.9012999999999992,2.08,4,BandgapDatabase1
mp-17756,RbAg2SbS4,0.617799999999999,2.3,4,BandgapDatabase1
mp-2030,RuS2,0.6683999999999991,1.55,2,BandgapDatabase1
mp-9996,SiP2,1.4262,2.25,2,BandgapDatabase1
mp-1170,SnS2,1.514799999999999,2.2,2,BandgapDatabase1
mp-665,SnSe2,0.7018,1.2,2,BandgapDatabase1
mp-5532,Sr2TiO4,1.9141999999999992,2.56,3,BandgapDatabase1
mp-3349,Sr3Ti2O7,1.8404999999999991,3.2,3,BandgapDatabase1
mp-20489,SrPbO3,0.7941,1.78,3,BandgapDatabase1
mp-2758,SrSe,2.2313,4.42,2,BandgapDatabase1
mp-4092,SrSeO4,3.5358,4.75,3,BandgapDatabase1
mp-2879,SrSnO3,1.7365,4.1,3,BandgapDatabase1
mp-8377,TeO2,3.0604,3.7,2,BandgapDatabase1
mp-390,TiO2,2.0586,3.2,2,BandgapDatabase1
mp-31076,Tl2TeBr6,2.1632,2.06,3,BandgapDatabase1
mp-31077,Tl2TeI6,1.684399999999999,1.5,3,BandgapDatabase1
mp-7684,Tl3AsSe3,0.8813999999999991,1.3,3,BandgapDatabase1
mp-570339,Tl4CdI6,2.1721,2.815,3,BandgapDatabase1
mp-3785,TlGaTe2,0.5555999999999991,0.95,3,BandgapDatabase1
mp-22791,TlInTe2,0.540099999999999,0.86,3,BandgapDatabase1
mp-4763,ZnSiP2,1.3641,2.1,3,BandgapDatabase1
mp-13334,ZnSnO3,1.080999999999999,3.05,3,BandgapDatabase1
mp-1186,ZrS2,1.0418,1.7,2,BandgapDatabase1
mp-15077,Ag7AsS6,0.7299000000000001,1.0,3,Matbench_expt
mp-1228491,Al2S3,3.0435,4.1,2,Matbench_expt
mp-9631,AlAgO2,1.4090999999999991,3.6,3,Matbench_expt
mp-542810,AsS,1.9674,2.4,2,Matbench_expt
mp-505373,AsSeI,1.2345,1.76,3,Matbench_expt
mp-1196917,B2Mo(PbO2)6,2.4454,2.9,4,Matbench_expt
mp-1245025,B2O3,4.1254,4.89,2,Matbench_expt
mp-558521,B2Se2O7,3.941799999999999,4.64,3,Matbench_expt
mp-1229254,B3Pb10Br3O13,2.435399999999999,3.25,4,Matbench_expt
mp-1200969,B3Pb3NO10,3.0129,3.64,4,Matbench_expt
mp-624,B6As,2.6454,1.51,2,Matbench_expt
mp-1105235,BH(PbO2)2,3.0854,3.76,4,Matbench_expt
mp-1479,BP,1.243499999999999,4.2,2,Matbench_expt
mp-1201413,BPb7Br3O7,1.9254,2.62,4,Matbench_expt
mp-1228703,BSbPbS4,2.1522,1.8,4,Matbench_expt
mp-849286,Ba(GaS2)2,2.9088000000000003,4.13,3,Matbench_expt
mp-7841,Ba(GaSe2)2,1.8578,3.16,3,Matbench_expt
mp-21943,Ba(InS2)2,2.2042,3.06,3,Matbench_expt
mp-21766,Ba(InSe2)2,1.572,2.63,3,Matbench_expt
mp-1190588,Ba2Cd(BO2)6,4.3316,4.59,4,Matbench_expt
mp-1105698,Ba2DyGaSe5,1.6672,2.35,4,Matbench_expt
mp-1106127,Ba2DyInSe5,1.1264,2.27,4,Matbench_expt
mp-1189860,Ba2DyInTe5,0.7071000000000001,1.35,4,Matbench_expt
mp-1105790,Ba2ErGaSe5,1.673099999999999,1.95,4,Matbench_expt
mp-1188122,Ba2ErInSe5,1.1854,2.29,4,Matbench_expt
mp-1106146,Ba2ErInTe5,0.7491000000000001,1.35,4,Matbench_expt
mp-1201906,Ba2GaBiS5,2.391,2.38,4,Matbench_expt
mp-1199702,Ba2GaS4,1.8917,2.55,3,Matbench_expt
mp-1195574,Ba2GaSe4,1.0042,1.63,3,Matbench_expt
mp-1190156,Ba2GdGaSe5,1.3594,1.87,4,Matbench_expt
mp-1105573,Ba2GdGaTe5,0.7637,1.12,4,Matbench_expt
mp-1197611,Ba2InAgS4,1.7053999999999991,2.32,4,Matbench_expt
mp-1205363,Ba2NdGaSe5,1.6574,2.18,4,Matbench_expt
mp-1190093,Ba2NdInSe5,1.0692,2.2,4,Matbench_expt
mp-1205400,Ba2NdInTe5,0.666299999999999,1.37,4,Matbench_expt
mp-1189376,Ba2SmGaSe5,1.7080000000000002,2.27,4,Matbench_expt
mp-1189729,Ba2SmGaTe5,1.013199999999999,1.04,4,Matbench_expt
mp-1188304,Ba2SmInSe5,1.077999999999999,2.22,4,Matbench_expt
mp-1204192,Ba2V2Te2O11,3.2676,3.16,4,Matbench_expt
mp-556688,Ba2V2ZnO8,3.4759,3.48,4,Matbench_expt
mp-1106265,Ba2YGaSe5,1.6616,2.31,4,Matbench_expt
mp-1205397,Ba2YInSe5,1.176799999999999,2.31,4,Matbench_expt
mp-1228659,Ba3Cd(SnS4)2,2.0791,2.75,4,Matbench_expt
mp-560798,Ba3Dy2(PS4)4,2.418999999999999,3.28,4,Matbench_expt
mp-560534,Ba3Er2(PS4)4,2.4204,3.3,4,Matbench_expt
mp-684036,Ba3Gd2(PS4)4,1.404399999999999,3.41,4,Matbench_expt
mp-559171,Ba3Ho2(PS4)4,2.4239,3.3,4,Matbench_expt
mp-1200796,Ba3In2(PO4)4,3.7254,3.87,4,Matbench_expt
mp-1214475,Ba3Ta2ZnO9,3.348799999999999,4.32,4,Matbench_expt
mp-554264,Ba3Tb2(PS4)4,2.4175,3.37,4,Matbench_expt
mp-1200758,Ba3V2(SeO4)4,2.6965,2.87,4,Matbench_expt
mp-1228123,Ba5(Ga2Se5)2,2.0136,2.2,3,Matbench_expt
mp-1204617,Ba5(GaSe4)2,1.8701,2.51,3,Matbench_expt
mp-1019529,Ba8Al10B12O41,4.4373000000000005,3.1,4,Matbench_expt
mp-1205018,BaIn2(P2O7)2,4.004799999999999,3.97,4,Matbench_expt
mp-559703,BaLa2Te5O14,3.2436,3.81,4,Matbench_expt
mp-1200210,BaV2SeO8,2.0881,2.13,4,Matbench_expt
mp-556210,Bi2CO5,2.4505999999999992,3.42,3,Matbench_expt
mp-1204764,Bi2I4O13,3.0737,3.3,3,Matbench_expt
mp-554445,Bi5IO7,2.7708,2.76,3,Matbench_expt
mp-1190898,Bi7O5F11,3.9069,4.05,3,Matbench_expt
mp-556601,BiBPbO4,2.8773,3.2,4,Matbench_expt
mp-2913080,BiBr3,2.8833,2.66,2,Matbench_expt
mp-1227709,BiP3(PbO4)3,3.6994,3.7,4,Matbench_expt
mp-23084,BiPbClO2,2.073699999999999,2.45,4,Matbench_expt
mp-1195032,BiTeNO6,2.8005,3.62,4,Matbench_expt
mp-558751,Ca(BiO2)2,2.6093,3.08,3,Matbench_expt
mp-36358,Ca(GdS2)2,1.4034,2.55,3,Matbench_expt
mp-35421,Ca(LaS2)2,2.3219,2.7,3,Matbench_expt
mp-35876,Ca(NdS2)2,2.235,2.7,3,Matbench_expt
mp-34185,Ca(PrS2)2,2.057,2.9,3,Matbench_expt
mp-36100,Ca(SmS2)2,2.2597,2.05,3,Matbench_expt
mp-28848,Ca2Bi2O5,2.516,3.34,3,Matbench_expt
mp-1009755,Ca2Ge,0.5756,1.0,2,Matbench_expt
mp-28914,Cd4P2Br3,1.3986,2.19,3,Matbench_expt
mp-568545,Cd4P2I3,1.377799999999999,2.17,3,Matbench_expt
mp-1197203,CdAg2GeS4,0.8323,2.32,4,Matbench_expt
mp-550553,CdBiClO2,2.8427,3.08,4,Matbench_expt
mp-567910,CdHg6(As2Br3)2,1.3456,1.89,4,Matbench_expt
mp-1191962,CdIClO3,3.3467,4.3,4,Matbench_expt
mp-4627,CoAsS,0.9413,0.6000000000000001,3,Matbench_expt
mp-1197022,CrB2(PbO2)6,1.8898,1.8,4,Matbench_expt
mp-510421,CrO3,2.2699,1.4,2,Matbench_expt
mp-1201213,Cs2Cd3(B4O7)4,4.5525,4.76,4,Matbench_expt
mp-15223,Cs2NbCuSe4,1.635099999999999,2.19,4,Matbench_expt
mp-1195304,Cs2Sn3(SbS5)2,1.8595,2.34,4,Matbench_expt
mp-640389,Cs2Th(PS3)3,2.285199999999999,2.8,4,Matbench_expt
mp-1201443,Cs3Nb9(TeO8)4,1.4336,3.22,4,Matbench_expt
mp-1195417,Cs4Ge(PSe3)4,1.3838,2.0,4,Matbench_expt
mp-1096942,CsBiSe2,0.9529999999999992,1.07,3,Matbench_expt
mp-1228884,CsH3(SeO3)2,4.1517,4.77,4,Matbench_expt
mp-1194853,CsInHgS3,1.379,2.3,4,Matbench_expt
mp-1192530,CsPPbO4,4.0581,4.39,4,Matbench_expt
mp-984761,CsRb2Sb,0.6525000000000001,1.5,3,Matbench_expt
mp-1195448,CsSb(SO4)2,4.089700000000001,4.68,4,Matbench_expt
mp-561639,CsSbS2,1.736399999999999,2.8,3,Matbench_expt
mp-683998,CuBi(PSe3)2,0.6399,1.2,4,Matbench_expt
mp-1194904,CuHg(SeO3)2,0.7590999999999991,3.25,4,Matbench_expt
mp-1105187,CuPS3,1.1555,2.2,3,Matbench_expt
mp-1213120,Dy2(MoO4)3,3.5811,1.92,3,Matbench_expt
mp-1188427,Dy2Te3,0.5488000000000001,0.6900000000000001,2,Matbench_expt
mp-1095296,Dy4Te3S4,1.396599999999999,1.43,3,Matbench_expt
mp-1197728,Fe2B(PO4)3,2.025,3.52,4,Matbench_expt
mp-1196984,Ga2PbS4,2.2715,2.38,3,Matbench_expt
mp-571171,Ga2PbSe4,2.0313,1.83,3,Matbench_expt
mp-1194838,Ga2SnGeS6,0.9682,2.04,4,Matbench_expt
mp-1224946,GaAgGeS4,1.662,3.0,4,Matbench_expt
mp-11020,GaAgO2,0.583299999999999,2.2,3,Matbench_expt
mp-849761,GaBi25O39,2.1902,2.99,3,Matbench_expt
mp-1224851,GaCuGeSe4,0.7335,1.38,4,Matbench_expt
mp-11019,GaCuO2,0.7812999999999991,1.47,3,Matbench_expt
mp-1226384,Gd(CuS)3,0.9673,1.62,3,Matbench_expt
mp-1198509,GePb2(SeO3)4,3.309599999999999,4.1,4,Matbench_expt
mp-624190,GePbS3,1.757899999999999,2.4,3,Matbench_expt
mp-24354,H7Se2NO6,4.265,4.8100000000000005,4,Matbench_expt
mp-1104411,Hg3Bi2(SCl4)2,2.7814,3.26,4,Matbench_expt
mp-1192395,Hg3Bi2(TeCl4)2,3.0056,2.8,4,Matbench_expt
mp-23177,HgBr,2.2557,2.6,2,Matbench_expt
mp-1195954,Ho2HfS5,1.2172,1.0,3,Matbench_expt
mp-878,Ho2S3,1.4612999999999992,0.5,2,Matbench_expt
mp-1191856,In2As2Cl2O5,3.1511,4.62,4,Matbench_expt
mp-1200791,In4As5(BrO4)3,2.987999999999999,4.22,4,Matbench_expt
mp-1224757,In4Bi3S10,1.0139,1.42,3,Matbench_expt
mp-1224210,InCuGeSe4,0.6493000000000001,1.3,4,Matbench_expt
mp-1196151,InHg7S6Cl5,1.4549,2.54,4,Matbench_expt
mp-1212599,K2BaNb2S11,0.973599999999999,1.77,4,Matbench_expt
mp-10973,K2Ga3CuSe6,1.5668000000000002,1.72,4,Matbench_expt
mp-568855,K2Hg(PSe3)2,1.4002,2.25,4,Matbench_expt
mp-17792,K2Hg3(GeS4)2,1.552099999999999,2.64,4,Matbench_expt
mp-1199715,K2In2P3Se10,1.5675,2.2,4,Matbench_expt
mp-21705,K2In3AgSe6,1.489199999999999,1.64,4,Matbench_expt
mp-21713,K2In3CuSe6,1.2031,1.6800000000000002,4,Matbench_expt
mp-669410,K2Mn(SnSe3)2,0.8791,2.0,4,Matbench_expt
mp-9763,K2NbCuS4,1.9582,2.8200000000000003,4,Matbench_expt
mp-9003,K2NbCuSe4,1.6164,2.14,4,Matbench_expt
mp-976148,K2RbSb,0.6879000000000001,1.2,3,Matbench_expt
mp-1195395,K2Sn3(SbS5)2,1.816599999999999,2.3,4,Matbench_expt
mp-555425,K2Th(CuS2)2,1.126,2.17,4,Matbench_expt
mp-15147,K2VCuS4,1.2343,1.82,4,Matbench_expt
mp-1204785,K3Cd(BO2)5,3.817999999999999,3.47,4,Matbench_expt
mp-628185,K3NaSn3Se8,1.6836000000000002,2.2,4,Matbench_expt
mp-560964,K3Sm(AsS4)2,1.6795,2.2,4,Matbench_expt
mp-1195433,K4Ge(PSe3)4,1.3986,2.0,4,Matbench_expt
mp-14659,KAsSe2,1.595899999999999,1.62,3,Matbench_expt
mp-1223443,KBiS2,1.4158,0.86,3,Matbench_expt
mp-36539,KBiSe2,0.813099999999999,0.61,3,Matbench_expt
mp-1194436,KCu2BiS3,0.6686000000000001,1.29,4,Matbench_expt
mp-505700,KInSe2,1.8437,2.68,3,Matbench_expt
mp-1202434,KNb3(SeO6)2,2.3298,3.46,4,Matbench_expt
mp-1202170,KNb3(TeO6)2,2.4149000000000003,3.52,4,Matbench_expt
mp-569702,KPSe3,1.4182,2.08,3,Matbench_expt
mp-1536,KSb,0.8246000000000001,0.9,2,Matbench_expt
mp-1195296,KSb(SO4)2,4.2351,4.64,4,Matbench_expt
mp-1223460,KSnAuS3,1.6528,2.3,4,Matbench_expt
mp-1200554,KTa3(TeO6)2,2.9431000000000003,4.06,4,Matbench_expt
mp-1188829,KTeP2,1.2093,1.4,3,Matbench_expt
mp-1095429,KUClO3,1.758299999999999,2.37,4,Matbench_expt
mp-553910,KV4Ag11O16,0.9235,2.0,4,Matbench_expt
mp-6652,KZn4(BO3)3,2.8200000000000003,2.32,4,Matbench_expt
mp-558535,La10Se14O,1.523499999999999,2.04,3,Matbench_expt
mp-1078132,La2Fe(SeO)2,1.1414,0.7000000000000001,4,Matbench_expt
mp-1197947,La2HfS5,1.0901,0.7000000000000001,3,Matbench_expt
mp-1196301,La2Mn(SeO)2,1.6501,1.6,4,Matbench_expt
mp-1211314,La2TiCoO6,0.5484,1.02,4,Matbench_expt
mp-1196943,La2Zn(SeO)2,2.4958,3.4,4,Matbench_expt
mp-1198818,La3Mo4O16F,3.6136,3.7,4,Matbench_expt
mp-1180682,LaMg2H7Pd,0.710499999999999,1.0,4,Matbench_expt
mp-1202389,LaVI5O16,2.3631,3.58,4,Matbench_expt
mp-1203622,Li2TeMoO6,3.0987,3.5,4,Matbench_expt
mp-1196881,Li2TeWO6,3.640099999999999,4.0,4,Matbench_expt
mp-555186,Li2ZnSnS4,2.1758,2.87,4,Matbench_expt
mp-1222398,LiGa(GeSe3)2,1.510399999999999,2.64,4,Matbench_expt
mp-696288,LiH3(SeO3)2,4.3204,4.9,4,Matbench_expt
mp-558917,LiMoIO6,2.2334,2.8,4,Matbench_expt
mp-14591,LiSbS2,1.2569,1.36,3,Matbench_expt
mp-973391,LiSiB6,1.7307,2.27,3,Matbench_expt
mp-1206514,Mg3AsN,2.281799999999999,1.33,3,Matbench_expt
mp-2222834,MgCu2GeS4,0.6525000000000001,2.36,4,Matbench_expt
mp-1205334,MgCu2SiS4,1.673099999999999,3.2,4,Matbench_expt
mp-1104707,Na(GeP)3,1.085499999999999,2.06,3,Matbench_expt
mp-1190429,Na2In2GeSe6,1.3672,2.47,4,Matbench_expt
mp-1195277,Na2Mo2Se2O11,2.7771999999999992,3.1,4,Matbench_expt
mp-1192640,Na2Nb4Se4O19,2.3695,3.56,4,Matbench_expt
mp-1266,Na2Se,2.0153,2.0,2,Matbench_expt
mp-1190476,Na2Zn(GeSe3)2,1.3476,2.36,4,Matbench_expt
mp-1190487,Na2Zn(SnS3)2,1.7270999999999992,2.93,4,Matbench_expt
mp-560158,Na3Zn(BO2)5,4.2437000000000005,3.2,4,Matbench_expt
mp-1103730,Na4Mg(GeSe3)2,1.822099999999999,2.53,4,Matbench_expt
mp-1103351,Na4Mg(SiSe3)2,2.7632000000000003,2.85,4,Matbench_expt
mp-1220990,NaH3(SeO3)2,4.3395,4.9,4,Matbench_expt
mp-22473,NaInSe2,1.019199999999999,2.8,3,Matbench_expt
mp-22483,NaInTe2,0.6416000000000001,1.6,3,Matbench_expt
mp-7944,NaSb,0.6041000000000001,0.8200000000000001,2,Matbench_expt
mp-554384,NaSb(PS3)2,2.075799999999999,2.17,4,Matbench_expt
mp-561232,NaSm(PS3)2,2.793,2.54,4,Matbench_expt
mp-1195227,NaY(Te2O5)2,3.065,3.9,4,Matbench_expt
mp-554930,Nb2AgPS10,1.1059,1.78,4,Matbench_expt
mp-1199265,Nb2Pb2Se4O15,2.662099999999999,2.79,4,Matbench_expt
mp-570757,Nb2Tl3CuSe12,1.0734,0.8,4,Matbench_expt
mp-17803,Nb2Tl4S11,1.2121,1.8,3,Matbench_expt
mp-27383,Nb3CuO8,0.7845000000000001,1.47,3,Matbench_expt
mp-554336,NbAg2(PS4)2,1.6524,2.02,4,Matbench_expt
mp-4043,NbCu3Se4,1.3604,2.45,3,Matbench_expt
mp-17272,NbCuO3,0.959,2.0,3,Matbench_expt
mp-1202414,Nd10Se14O,1.3835,1.98,3,Matbench_expt
mp-1196123,Nd2HfS5,1.0171,0.7000000000000001,3,Matbench_expt
mp-32688,Nd2Se3,1.4781,1.7000000000000002,2,Matbench_expt
mp-542314,NdCuSO,1.617999999999999,2.98,4,Matbench_expt
mp-974307,NdCuTeO,1.476,2.26,4,Matbench_expt
mp-1192562,NdMoO4F,4.0564,3.66,4,Matbench_expt
mp-28860,P2Se5,1.356199999999999,2.2,2,Matbench_expt
mp-1102534,POsS,0.944,1.4,3,Matbench_expt
mp-1101841,POsSe,0.515699999999999,1.4,3,Matbench_expt
mp-7280,PPdS,1.014299999999999,1.38,3,Matbench_expt
mp-1095584,PRuS,0.5699000000000001,1.4,3,Matbench_expt
mp-1194412,Pb3Se2(BrO3)2,2.832899999999999,3.73,4,Matbench_expt
mp-560835,Pr10Se14O,1.3981,1.89,3,Matbench_expt
mp-15179,Pr2S3,0.7775000000000001,2.6,2,Matbench_expt
mp-6166,PrCuSO,1.641599999999999,3.03,4,Matbench_expt
mp-1192358,PrMoO4F,4.0857,3.64,4,Matbench_expt
mp-1219751,PrTl2InSe4,1.2316,0.93,4,Matbench_expt
mp-999289,PrTlSe2,1.2363,1.18,3,Matbench_expt
mp-1103709,Rb2Cd(IBr)2,3.171,3.35,4,Matbench_expt
mp-541897,Rb2Cd(PSe3)2,1.7916999999999992,2.58,4,Matbench_expt
mp-1200744,Rb2Cd3(B4O7)4,4.5081,4.76,4,Matbench_expt
mp-1209424,Rb2Hg3(GeS4)2,2.0942,2.8,4,Matbench_expt
mp-1194625,Rb2Mo3Se3O16,2.6974,3.1,4,Matbench_expt
mp-561434,Rb2Sn2Hg3S8,1.769499999999999,2.48,4,Matbench_expt
mp-1194540,Rb2Sn3(SbS5)2,1.8255,2.33,4,Matbench_expt
mp-1209316,Rb2Ti(AgS2)2,1.5994000000000002,2.33,4,Matbench_expt
mp-1200569,Rb3Cd(BO2)5,3.7196,2.34,4,Matbench_expt
mp-1020643,Rb3Zn(BO2)5,4.314,2.66,4,Matbench_expt
mp-1195251,Rb4Ge(PSe3)4,1.3687,2.0,4,Matbench_expt
mp-1199088,Rb4Mo5(PO11)2,3.3712,3.51,4,Matbench_expt
mp-1197285,RbCd(BO2)3,3.8078,4.2,4,Matbench_expt
mp-541407,RbCuSnS3,0.5314999999999991,1.44,4,Matbench_expt
mp-1192404,RbH2(IO3)3,3.5083,4.07,4,Matbench_expt
mp-24022,RbH3(SeO3)2,4.1504,4.84,4,Matbench_expt
mp-975275,RbNa2Sb,0.5682,1.0,3,Matbench_expt
mp-1201687,RbNb3(TeO6)2,2.403299999999999,3.49,4,Matbench_expt
mp-1189259,RbSbSe2,1.5375,1.62,3,Matbench_expt
mp-1204836,RbTa3(TeO6)2,2.8998,3.88,4,Matbench_expt
mp-1209215,Sb3IO4,2.5352,2.61,3,Matbench_expt
mp-556869,Sb5IO7,2.7123,1.95,3,Matbench_expt
mp-1219562,Sb8I2O11,1.2782,2.72,3,Matbench_expt
mp-1102833,SbOsS,1.119199999999999,1.2,3,Matbench_expt
mp-578882,SbPb2S2I3,1.9425,2.0,4,Matbench_expt
mp-1206466,SbPbBrO2,1.8655,2.67,4,Matbench_expt
mp-1219447,SbPbIO2,1.2046,2.48,4,Matbench_expt
mp-1102395,SbRuSe,0.7549,0.9,3,Matbench_expt
mp-1209072,SbSeBr,1.437799999999999,1.84,3,Matbench_expt
mp-1219458,SbTeRh,0.552099999999999,0.5,3,Matbench_expt
mp-1102857,SbTeRu,0.6273999999999991,0.5,3,Matbench_expt
mp-11022,ScAgO2,2.1264,3.8,3,Matbench_expt
mp-3642,ScCuO2,2.3309,3.3,3,Matbench_expt
mp-23492,Si(Bi3O5)4,2.347799999999999,3.2,3,Matbench_expt
mp-13282,Sm(ErSe2)3,0.8068999999999991,2.0,3,Matbench_expt
mp-1106376,Sm2Te3,0.5334000000000001,0.7000000000000001,2,Matbench_expt
mp-1105337,Sm3B(SO)3,1.5301,2.5,4,Matbench_expt
mp-11793,SmCuSe2,0.8167999999999991,2.1,3,Matbench_expt
mp-9194,SmCuSeO,1.286499999999999,2.6,4,Matbench_expt
mp-5045,SnGeS3,1.6591,2.23,3,Matbench_expt
mp-34141,Sr(LaS2)2,2.0278,2.85,3,Matbench_expt
mp-37108,Sr(NdS2)2,2.2662,2.45,3,Matbench_expt
mp-38240,Sr(PrS2)2,2.257199999999999,2.7,3,Matbench_expt
mp-1197632,Sr2V3Se5O18,2.564899999999999,2.47,4,Matbench_expt
mp-1218587,Sr4Te3(ClO2)4,3.3574,4.0,4,Matbench_expt
mp-1204879,Sr4V2(Se2O7)3,2.7193,2.66,4,Matbench_expt
mp-40674,Sr5V3O12F,3.999999999999999,4.5,4,Matbench_expt
mp-18344,Ta2Tl4S11,1.523299999999999,1.26,3,Matbench_expt
mp-28752,Ta7Cu3O19,1.173899999999999,2.47,3,Matbench_expt
mp-10748,TaCu3S4,1.9231,3.0,3,Matbench_expt
mp-1103802,TbWClO4,3.4255,4.24,4,Matbench_expt
mp-1196950,TePb3Cl4O3,3.2599,3.79,4,Matbench_expt
mp-1217322,TeSe,0.7062,1.58,2,Matbench_expt
mp-23494,Ti(Bi3O5)4,2.312999999999999,3.09,3,Matbench_expt
mp-1191976,Ti6H2O13,2.8867000000000003,3.4,3,Matbench_expt
mp-1542940,TiTlPS5,1.1811,1.3,4,Matbench_expt
mp-30236,TlAsSe2,1.2565,1.35,3,Matbench_expt
mp-1767,Tm2O3,3.6932,4.53,2,Matbench_expt
mp-1203641,V2Pb4(Se2O7)3,2.3938,3.37,4,Matbench_expt
mp-554700,V2Zn3TeO10,2.8675,2.96,4,Matbench_expt
mp-1216491,V3As2O9,1.2701,0.76,3,Matbench_expt
mp-1198619,VAg(IO4)2,1.402899999999999,2.24,4,Matbench_expt
mp-3762,VCu3S4,1.0358,1.0,3,Matbench_expt
mp-1105584,VZn2BiO6,2.7248,2.4,4,Matbench_expt
mp-1216202,Y(CuSe)3,1.1817,0.88,3,Matbench_expt
mp-1216225,Y(CuTe)3,0.7632000000000001,0.72,3,Matbench_expt
mp-541289,Y2S3,1.5992000000000002,2.9,2,Matbench_expt
mp-1216132,Y6Zn(SiS7)2,2.0178,2.38,4,Matbench_expt
mp-2918,YCuO2,2.647,3.5,3,Matbench_expt
mp-560118,YMoClO4,2.7874,3.82,4,Matbench_expt
mp-555913,YMoO4F,3.7464,3.78,4,Matbench_expt
mp-15776,Zn(GaSe2)2,1.400099999999999,1.72,3,Matbench_expt
mp-1215701,Zn2InCuTe4,1.1334,1.05,4,Matbench_expt
mp-1191333,Zn2MoSeO7,3.7131,4.2,4,Matbench_expt
mp-1192126,Zn2TeMoO7,3.4519,4.1,4,Matbench_expt
mp-557683,Zn3(BO3)2,2.7833,2.6,3,Matbench_expt
mp-1105527,ZnCu2GeS4,0.507799999999999,2.1,4,Matbench_expt
mp-1232332,ZnCu2SiSe4,0.5549000000000001,2.33,4,Matbench_expt
mp-1189914,ZnSi(AgS2)2,1.6859000000000002,3.28,4,Matbench_expt
mp-1200713,ZrHg4(PCl3)2,2.1134,3.22,4,Matbench_expt
mp-560717,Ag2CO3,0.7489999999999991,2.3,3,BandgapDatabase1
mp-27966,Ag2Mo2O7,1.9011,2.685,3,BandgapDatabase1
