Repository: wang-hlin/MPdataexplore

File: train_data.csv (part 1 of 3)
formula,mpids,is_stable,theoretical,band_gap,formation_energy_per_atom,Value,DOI,compound_type,Category_count
KCu4AsS4,mp-557728,False,False,1.2885,-0.5704321959749991,1.9,10.1021/ic302027b,Arsenides,2
K4Mg(WO4)3,mp-1194610,False,False,4.6083,-2.344874842449999,4.405,10.1039/c5dt00332f,Oxides,1
CsCdInTe3,mp-1195350,True,False,1.2066,-0.849440639803639,1.81,10.1039/c4ra13426e,Chalcogenides,1
K4Nb2S11,mp-15148,False,False,1.4656,-1.216252606852939,1.96,10.1002/1521-3749(200010)626:10<2153::AID-ZAAC2153>3.0.CO;2-X,Chalcogenides,1
Sr5Nb4O15,mp-761057,True,True,2.8004,-3.298532114583332,4.0,10.1039/b818922f,Oxides,1
FeWO4,mp-19421,True,False,2.401,-2.022696756666667,2.495,10.1016/j.jece.2020.104044,Oxides,1
InSb2S4Br,mp-559864,True,False,1.5308000000000002,-0.734209616458331,1.8,10.1016/j.jallcom.2006.10.056,Antimonides,3
K2Bi8Se13,mp-28800,True,False,0.8361000000000001,-0.791708378476904,0.53,10.1002/adma.200304994,Chalcogenides,1
Li4Ti5O12,mp-685194,False,True,2.7202,-3.203121053333332,2.0,10.1039/c2ee22734g,Oxides,1
Tl2O,mp-27484,True,False,0.5717000000000001,-0.8140924155555621,1.0,10.1039/c8tc06601a,Oxides,1
Ba2LaV3O11,mp-1214937,False,True,3.5103,-3.015995105882353,3.35,10.1039/c5cp04115e,Oxides,1
K2Te,mp-1747,True,False,2.141,-1.222004715833333,1.9,10.1021/jacs.5b03986,Chalcogenides,1
TiCoSb,mp-5967,True,False,1.043199999999999,-0.658718782222221,1.0,10.1039/c4mh00142g,Antimonides,1
Ba3AlAs3,mp-1192376,True,False,0.6837999999999991,-1.04244424357143,0.57,10.1016/j.jallcom.2015.10.283,Arsenides,1
Ba2ZnSe3,mp-1190528,False,False,1.6214,-1.834850999505208,2.6,10.1016/j.jes.2014.06.051,Chalcogenides,1
ZnPS3,mp-3342,False,False,1.98,-0.497086328813341,2.6,10.1039/c6ra14101c,Chalcogenides,1
Ba3MgTa2O9,mp-6325,True,False,3.2733,-3.413043947644446,4.28,10.1016/j.jssc.2007.12.007,Oxides,1
InTeI,mp-29234,True,False,1.7076,-0.695439618611109,2.735,10.1039/c9nr10619g,Halides,2
Zn(NO3)2,mp-772617,True,True,3.4277,-0.9987428158333332,3.75,10.1016/j.tsf.2015.10.047,Oxides,1
TiNCl,mp-27850,True,False,0.5636999999999991,-1.772338020972223,2.5,10.1039/c2jm16225c,Halides,1
K3Bi2I9,mp-1120792,False,True,2.5425,-1.136715078339285,2.1,10.1016/j.scriptamat.2019.03.009,Halides,1
YZnAsO,mp-546011,True,False,1.2015,-1.966997731874999,1.1731,10.1007/s11771-011-0793-4,Arsenides,2
InPS4,mp-20790,True,False,2.3185,-0.483963878204363,3.12,10.7567/JJAPS.39S1.279,Chalcogenides,1
GdTaO4,mp-4875,True,False,3.3217,-3.6930033878888873,0.8,10.1016/j.optmat.2018.01.003,Oxides,1
UO3,mp-375,True,False,1.634999999999999,-3.612179313749998,4.0,10.1038/s41598-018-32903-3,Oxides,1
CsBaPS4,mp-1192526,True,False,2.3742,-1.491133315614003,3.4,10.1039/c4ta04757e,Chalcogenides,1
FePS3,mp-2931287,False,True,0.5063999999999991,-0.556488057928569,3.14,10.1039/c9nr04348a,Chalcogenides,1
BrCl,mp-1066781,True,False,1.783,-0.359564575,2.94,10.1007/s11164-020-04082-2,Halides,1
BaReH9,mp-28911,True,False,3.8349,-0.418383138522722,3.44,10.1016/S0925-8388(99)00549-6,Hydrides,1
Na2Si2O5,mp-3193,True,False,4.4712,-2.902866989473182,4.22,10.1039/c5ta04474j,Silicides,2
Tl2TeI6,mp-31077,True,False,1.684399999999999,-0.641614162037035,1.5,10.1039/c9nj03660a,Halides,2
V4O7,mp-555597,False,False,0.5857,-2.490850337272725,0.8,10.1021/jacs.5b03986,Oxides,1
Li3AlN2,mp-13944,True,False,3.162099999999999,-1.045083798333333,4.4,10.1016/j.physb.2010.02.033,Nitrides,1
Ba2In2S5,mp-22841,True,False,1.8678999999999992,-1.581863708287033,2.47,10.1039/c9tc06999b,Chalcogenides,1
SrTa4O11,mp-541462,True,False,3.5232,-3.431262843708332,4.0,10.1039/c8cy00283e,Oxides,1
SrTiO3,mp-4651,True,True,1.848799999999999,-3.551662291666667,3.2,10.1016/j.cej.2013.03.030,Oxides,1
LaBWO6,mp-1211317,False,True,3.8287,-2.909348835462962,4.1,10.1016/j.optmat.2014.03.031,Oxides,1
Ag2SO4,mp-5625,True,False,1.2289,-1.25647538940476,3.8,10.1007/s11051-016-3726-1,Chalcogenides,2
Zn2In2O5,mp-1094040,False,True,0.571299999999999,-1.821166763703704,2.9,10.1016/S0040-6090(99)01098-6,Oxides,1
SnCl2,mp-29179,True,False,3.1002,-1.055039141666666,2.9,10.1039/c5gc00021a,Halides,1
CsInTe2,mp-1199743,True,False,1.3522,-0.9334211846875,2.16,10.1039/c1dt11836f,Chalcogenides,1
MnBr2,mp-28306,True,False,1.5962,-1.169033052643679,3.76,10.1039/c7cp05732f,Halides,1
Sr2LaGaO5,mp-1218758,False,True,3.596399999999999,-3.110187525277778,4.6,10.1039/c9tc04938j,Oxides,1
K3Cr2(PS4)3,mp-559251,False,False,1.378099999999999,-0.938507960658927,1.35,10.1002/1521-3749(200207)628:7<1511::AID-ZAAC1511>3.0.CO;2-P,Chalcogenides,1
TlGaSe2,mp-17254,True,False,1.3543999999999992,-0.6917579945312471,1.88,10.1016/j.physb.2003.09.266,Chalcogenides,1
LaBr3,mp-23263,True,False,2.9266,-2.423042803749999,3.75,10.1016/j.tsf.2008.03.020,Halides,1
InSb2Se4Br,mp-570321,False,False,1.1103,-0.7087397195052071,1.35,10.1016/j.jallcom.2006.10.056,Antimonides,3
LiInP2O7,mp-8491,True,False,3.9726,-2.6025876490259723,4.6,10.1016/j.optmat.2007.02.009,Oxides,2
CaMn2O4,mp-18844,True,False,2.0103,-2.447901434051724,1.67,10.1007/s10854-016-6087-8,Oxides,1
MgCr2O4,mp-19202,True,False,3.139,-2.628915883571424,0.693,10.1007/s10973-013-3531-3,Oxides,1
ZrSiO4,mp-4820,True,False,4.1495,-3.55875977333333,4.0,10.1039/c8pp00315g,Silicides,2
NaBi(WO4)2,mp-1220818,False,True,3.4038,-2.078135593448275,3.02,10.1016/j.optmat.2018.12.029,Oxides,1
K2ZrSi2O7,mp-559489,True,False,4.524699999999999,-3.186144017249999,4.95,10.1039/c6tc01449f,Silicides,2
NaLaTi2O6,mp-1220785,False,True,2.0801,-3.436417339804598,3.28,10.1007/s10854-015-3809-2,Oxides,1
BaO,mp-1342,True,False,2.0906,-2.8236427075,3.56,10.1016/j.optmat.2015.10.007,Oxides,1
CsPbI2Br,mp-2646981,False,True,1.4384,-1.352837310931034,1.91,10.1039/c7ta09122b,Halides,1
Cs3Bi2I9,mp-669458,True,False,2.3796,-1.213807587426111,2.0,10.1016/j.physb.2017.08.079,Halides,1
Cu2WSe4,mp-1025340,True,True,1.275699999999999,-0.400722725178574,1.64,10.1007/s10854-017-7970-7,Chalcogenides,1
Ca4Bi6O13,mp-757343,False,True,1.7193,-2.238789148478262,2.76,10.1007/s10853-005-1223-5,Oxides,1
Ga2O3,mp-886,True,False,2.007799999999999,-2.268996668999999,4.8,10.1016/j.cej.2013.09.088,Oxides,1
BaMnF4,mp-556850,False,False,2.3195,-3.560061476321838,1.0,10.1039/c5cp05864c,Halides,1
BaFe12O19,mp-554293,False,False,1.2425,-1.73529611109375,2.0,10.1039/c4nr05657d,Oxides,1
Sr2P7Br,mp-1195664,True,False,2.133099999999999,-0.7776184609999971,2.1,10.1002/zaac.201500140,Halides,2
Ba8Sn4S15,mp-1195594,True,False,2.0554,-1.731574464629628,2.31,10.7567/JJAPS.39S1.279,Chalcogenides,1
LiNb3O8,mp-3368,True,False,3.017,-2.980640704027777,3.9,10.1039/c3ra45520c,Oxides,1
LiGaS2,mp-3647,True,False,2.9608,-1.276394505208333,3.635,10.1016/j.optmat.2014.12.046,Chalcogenides,1
RbAg5(PS4)2,mp-1195102,False,False,1.162499999999999,-0.564735202351189,2.4,10.1002/anie.201602317,Chalcogenides,1
Ag8GeS6,mp-9770,True,False,0.6102000000000001,-0.326871861055552,1.45,10.1039/c6ta00398b,Chalcogenides,1
Ba8Ti3Nb4O24,mp-1228557,False,True,1.9693,-3.337986506923076,3.4,10.1016/j.ceramint.2012.06.067,Oxides,1
SbI3,mp-23281,True,False,2.1446,-0.643452289999999,2.3550000000000004,10.1039/c8qi00902c,Antimonides,2
Tb2O3,mp-1056,True,False,3.9006,-3.9821810734166654,0.95,10.1007/s10948-016-3898-z,Oxides,1
ZnSiN2,mp-1020712,True,False,3.1944,-0.994469309375,3.875,10.1039/d0tc01578d,Silicides,2
BeTe,mp-252,True,False,2.017299999999999,-0.570361940833332,2.895,10.1016/j.physb.2011.09.127,Chalcogenides,1
CsInSe2,mp-1200720,True,False,1.630199999999999,-1.156074467656246,2.81,10.1039/c1dt11836f,Chalcogenides,1
Ba5Nb4O15,mp-3563,True,False,2.5999,-3.271554933958334,3.81,10.1016/j.jallcom.2015.05.052,Oxides,1
TlPb2Br5,mp-1208111,False,True,2.9509,-1.251198734479167,2.92,10.1016/j.optmat.2013.09.004,Halides,1
TlAsS2,mp-4988,True,False,1.812399999999999,-0.510845625833333,1.3,10.1016/S0040-6090(02)00500-X,Arsenides,2
KBaAsSe3,mp-1191826,True,False,1.6299,-1.339824936963542,2.26,10.1021/cg5001446,Arsenides,2
NaMgAs,mp-5962,True,False,0.9547999999999992,-0.7864752741666661,0.97,10.1039/c6tc00461j,Arsenides,1
HfS3,mp-9922,True,False,1.1326,-1.373083094609374,2.2,10.1039/d0ra07160a,Chalcogenides,1
Ba2YTaO6,mp-12385,True,False,3.463899999999999,-3.5674410347333323,3.5,10.1016/j.physb.2014.07.036,Oxides,1
Rb2AgPS4,mp-1105212,True,False,2.2636,-0.990332531413689,2.6,10.1002/anie.201602317,Chalcogenides,1
Rb2PdF6,mp-14088,True,False,2.2306,-2.402987928888889,2.67,10.1016/j.jece.2017.10.010,Halides,1
K2Ta4O11,mp-1195471,True,False,3.3655,-3.200980261990259,4.15,10.1039/c6cp02868c,Oxides,1
CsInS2,mp-559459,True,False,2.4776,-1.18026703953125,3.4,10.1021/cm0499242,Chalcogenides,1
Li2HfO3,mp-2724101,True,True,4.0573,-3.170408328611111,0.5,10.1016/j.optmat.2011.12.024,Oxides,1
CBr4,mp-680422,True,False,2.9265,-0.216432147375,3.7,10.1021/jacs.5b03986,Halides,1
C2F,mp-683965,False,False,2.1158,-0.665488622407407,3.94,10.1016/j.commatsci.2012.06.038,Halides,2
Na2Ge2Se5,mp-17964,True,False,1.4997,-0.8632113688308221,2.31,10.1039/d0cp03521a,Chalcogenides,1
KSm2CuS4,mp-11604,True,False,1.013,-1.889615164656249,2.17,10.1021/ic034600l,Chalcogenides,1
Rb3Sb2I9,mp-1209693,True,True,1.9237,-1.114254693392857,2.1,10.1039/d0nr06138g,Antimonides,2
KLa(PO3)4,mp-540962,True,False,4.8558,-2.930340037545635,4.905,10.1016/j.jallcom.2014.04.167,Oxides,1
Li2ZrO3,mp-4156,True,False,3.7336,-3.040215971111112,4.74,10.1039/c3cp51101d,Oxides,1
Bi2Pd(SeO3)4,mp-1201497,False,False,1.7711,-1.338853224703947,1.73,10.1039/c1dt11836f,Chalcogenides,2
ZnSe,mp-1190,True,False,1.1663,-0.951561031171876,2.7,10.1016/j.cej.2013.03.025,Chalcogenides,1
BaGa4S7,mp-4309,True,False,2.58,-1.258073524791666,3.54,10.1039/c7ra01142c,Chalcogenides,1
BiB2O4F,mp-558753,False,False,4.1919,-2.618454928437499,4.32,10.1039/c9nj05873g,Halides,2
Sr3Ti2O7,mp-3349,True,False,1.8404999999999991,-3.4925284151388603,3.2,10.1039/c4ra11985a,Oxides,1
SiSe2,mp-1250007,True,True,2.4771,-0.5185735381249991,1.74,10.1039/c1nr10844a,Silicides,2
NaVO3,mp-19083,True,False,3.2386,-2.375747678275863,2.495,10.1039/c4cp01000k,Oxides,1
AgSbS2,mp-3922,True,False,1.3716,-0.249630471406248,1.45,10.1007/s12648-019-01607-3,Antimonides,2
MnMoO4,mp-19455,True,False,1.409699999999999,-2.083752250488489,1.96,10.1007/s10854-017-6684-1,Oxides,1
Na2W4O13,mp-32533,True,True,1.808499999999999,-2.215550446724137,2.95,10.1039/b821209k,Oxides,1
TiCl4,mp-30092,True,False,3.4576,-1.725360933333334,2.975,10.1016/j.matpr.2020.02.088,Halides,1
CuBS2,mp-12954,True,False,1.742499999999999,-0.5917289910416661,3.61,10.1039/c6dt04767j,Chalcogenides,1
Rb2Cd3S4,mp-18556,True,False,1.8924,-1.049425331666664,2.92,10.1021/ic010069n,Chalcogenides,1
Tl6SeI4,mp-28517,False,False,1.6854,-0.772034905667617,1.86,10.1007/s13391-018-0033-2,Halides,2
Dy3GaS6,mp-1189242,True,False,2.061499999999999,-2.001222722687498,2.81,10.7567/JJAPS.39S1.279,Chalcogenides,1
RbPSe6,mp-17945,True,False,1.8728999999999991,-0.695075516400669,2.18,10.1039/C2JM33029F,Chalcogenides,1
SiC,mp-1204356,True,False,1.8389,-0.203882166618421,2.5,10.1016/j.cej.2015.06.103,Silicides,2
Na2Ga2GeS6,mp-1190388,True,False,2.6215,-1.082011126159873,3.29,10.1021/acs.inorgchem.6b00535,Chalcogenides,1
PtN2,mp-1095618,False,True,1.3251,0.214806325833331,1.06,10.1007/s10853-019-03886-x,Nitrides,1
BaTiO3,mp-5777,True,False,2.293,-3.492277977666666,3.2,10.1016/j.jece.2017.04.038,Oxides,1
RhBr3,mp-27871,True,False,1.2584,-0.8457965725000001,1.76,10.1039/c9cp06240h,Halides,1
Ba3SiO5,mp-7765,False,False,3.242199999999999,-3.238230593333332,3.04,10.1039/c9cp05576b,Silicides,2
Cs2MgGe3Se8,mp-1195667,True,False,1.4687,-0.9834246223614532,2.04,10.1021/ic400995z,Chalcogenides,1
LiZnPS4,mp-11175,True,False,2.731199999999999,-0.946090331139454,3.44,10.7567/JJAPS.39S1.279,Chalcogenides,1
Cs2ZnGe3Se8,mp-1194749,True,False,1.4028,-0.913369856468596,2.31,10.1021/ic400995z,Chalcogenides,1
Ag2S,mp-556225,False,True,1.0853,-0.118032977604165,1.09,10.1016/j.jece.2017.11.071,Chalcogenides,1
Cs2HgI4,mp-28421,True,False,2.0411,-1.263691933830049,2.34,10.1016/j.optmat.2015.01.026,Halides,1
SbTeI,mp-28051,False,False,0.8429000000000001,-0.495501532222224,1.53,10.1007/s00894-018-3608-9,Antimonides,3
Sr2SmTaO6,mp-1208761,True,True,3.7716,-3.545386613233334,3.38,10.1039/c6dt04767j,Oxides,1
KNb3O8,mp-27998,True,False,2.4752,-2.986958873937498,4.1,10.1039/b210055j,Oxides,1
SnS2,mp-1170,True,False,1.514799999999999,-0.473328491874999,2.2,10.1016/j.cej.2014.05.103,Chalcogenides,1
SbSI,mp-23041,True,False,1.6276000000000002,-0.6055336799999951,1.86,10.1039/c4ee03523b,Antimonides,3
Ba2V2O7,mp-19474,True,False,3.4599,-2.922540033863693,3.22,10.1039/d0nj02316g,Oxides,1
Li2PtO3,mp-531826,True,True,1.842,-1.682490645,2.3,10.1007/s10800-019-01287-1,Oxides,1
Y2Cl3,mp-27678,True,False,0.760699999999999,-2.092601786499999,1.14,10.1038/s41524-018-0136-1,Halides,1
K2Au(IO3)5,mp-1195201,True,False,1.9927,-1.03311708823913,2.285,10.1111/jace.13961,Halides,2
Dy2Ti2O7,mp-752425,True,True,3.0572,-3.788647775681884,3.1,10.1007/s10854-016-5179-9,Oxides,1
SrMnO3,mp-19001,False,False,0.9027,-2.496220726086208,1.2,10.1016/j.physb.2010.05.056,Oxides,1
SiAs,mp-1863,True,False,1.451899999999999,-0.119684392083333,1.525,10.1021/jacs.5b03986,Arsenides,2
K2La2Sb2S9,mp-1223734,True,True,1.1627,-1.437304819466665,2.2,10.1002/zaac.200900427,Antimonides,2
Na2S2O3,mp-4199,False,False,4.0764,-1.731945728965516,0.98,10.1007/s10854-018-9297-4,Chalcogenides,2
KAg2SbS4,mp-9490,False,False,0.569599999999999,-0.471152292926221,1.63,10.7567/JJAPS.39S1.279,Antimonides,2
Ca2SnS4,mp-866503,True,False,2.2605,-1.677767615357142,2.52,10.1016/j.jssc.2006.11.018,Chalcogenides,1
TlGaS2,mp-4016,True,False,1.7885,-0.884232564895834,2.925,10.1007/s12648-014-0636-x,Chalcogenides,1
Ba3LaNb3O12,mp-1228150,False,True,2.6586,-3.299096265526316,4.1,10.1039/b818922f,Oxides,1
Bi2S3,mp-22856,True,False,1.361799999999999,-0.414038356187501,1.3,10.1016/j.cej.2016.05.126,Chalcogenides,1
La2MnNiO6,mp-1223253,False,True,1.580499999999999,-2.823589000793103,1.133,10.1016/j.jssc.2004.03.031,Oxides,1
Sr2ScSbO6,mp-1106218,True,False,3.5074,-3.113772652999999,3.47,",180 p.",Antimonides,2
Mg3V2O8,mp-19034,True,False,3.336299999999999,-2.752985765000001,3.02,10.1016/j.jssc.2004.12.024,Oxides,1
Cu2O,mp-361,True,False,0.512699999999999,-0.6445054383333331,2.1,10.1016/j.cej.2014.06.031,Oxides,1
InSbO4,mp-1212067,True,True,0.9405999999999992,-1.951885891944443,4.05,10.1016/S0040-6090(03)00979-9,Antimonides,2
Na2CdSnS4,mp-2831941,True,True,1.951,-1.028179383469826,2.52,10.1021/ic020324j,Chalcogenides,1
CaGeO3,mp-17761,True,False,3.481299999999999,-2.749981945333333,2.03,10.1021/ic062120z,Oxides,1
CaSiN2,mp-568965,True,False,3.508800000000001,-1.4052441181250002,3.44,10.1039/d0tc03964k,Silicides,2
BiIO4,mp-1191266,True,False,2.3939999999999992,-1.235655969166666,3.0700000000000003,10.1039/c3ra45891a,Halides,2
BaCu2GeS4,mp-17947,True,False,0.973599999999999,-1.057595308958333,2.465,10.1039/c7ra05022d,Chalcogenides,1
Ba4LiGa5Se12,mp-1197353,False,False,1.7354,-1.4698236290435611,2.65,10.1021/cm400634v,Chalcogenides,1
Sb2Se3,mp-2160,True,False,0.7564000000000001,-0.284494587937501,1.2,10.1016/j.cej.2020.124599,Antimonides,2
CaTiO3,mp-4019,True,False,2.3053,-3.556087157166666,3.5,10.1016/j.cej.2020.125721,Oxides,1
Ag2Mo2O7,mp-27966,True,False,1.9011,-1.507470650757574,2.685,10.1039/c5ta02337h,Oxides,1
NaNO3,mp-4531,True,False,2.9451,-1.363196969275862,2.92,10.1007/s12648-015-0820-7,Oxides,1
CsSmZnSe3,mp-505709,True,False,2.042399999999999,-1.644281941114404,2.53,10.1021/ic800370r,Chalcogenides,1
Na3PS4,mp-28782,True,False,2.291899999999999,-1.119360224847598,2.3,10.1039/d0cp03487h,Chalcogenides,1
BaPd(IO3)4,mp-1106270,True,False,1.905799999999999,-1.160546170555555,1.97,10.1021/ic101627v,Halides,2
DyMn2O5,mp-18601,True,False,1.0799,-2.652315557191061,1.61,10.1016/j.physb.2017.03.017,Oxides,1
CsAu,mp-2667,True,False,1.023299999999999,-0.36518307,2.6,10.1039/c7cp05027e,Others,0
K2CO3,mp-3963,True,False,3.649,-2.110088034916663,4.9,10.1038/s41467-019-13712-2,Oxides,1
YAgTe2,mp-12903,True,False,0.8975000000000001,-1.125885941249998,1.36,10.1039/c8ta06470a,Chalcogenides,1
CdI2,mp-570437,True,False,2.3382,-0.827083558444443,3.2,10.1016/j.tsf.2008.01.004,Halides,1
Cs2GeP4O13,mp-560216,True,False,4.236700000000001,-2.59129854014409,3.888,10.1021/jp901706g,Oxides,2
CsYCdSe3,mp-11116,True,False,2.085499999999999,-1.58216651028107,2.56,10.1103/PhysRevB.65.045205,Chalcogenides,1
Mg3N2,mp-1559,True,False,1.952799999999999,-0.9422394225,2.03,10.1016/S0921-4526(03)00387-9,Nitrides,1
CsLu7Se11,mp-1203743,True,False,1.510499999999999,-2.105457755900163,1.78,10.1143/JJAP.50.031102,Chalcogenides,1
AgBr,mp-23231,True,False,0.730399999999999,-0.6596210383333321,2.6,10.1016/j.cej.2013.03.091,Halides,1
Fe3O4,mp-1271821,False,True,1.0229,-1.620945976785714,1.82,10.1016/j.cej.2010.09.001,Oxides,1
Ba3Ta2Se9,mp-1195068,True,False,1.202,-1.576411595947172,1.6,10.1021/cm401737s,Chalcogenides,1
PbN6,mp-667338,False,False,2.5064,0.418739402619045,3.0,10.1021/jacs.5b03986,Nitrides,1
YNbO4,mp-5387,True,False,3.497499999999999,-3.543508845,4.3,10.1016/j.cej.2016.03.149,Oxides,1
ReSe2,mp-541582,True,False,1.1434,-0.463165817708329,1.18,10.1039/d0dt01164a,Chalcogenides,1
Ca2ScSbO6,mp-1189528,True,False,3.6317999999999993,-3.1275018395,3.645,",180 p.",Antimonides,2
ZnCO3,mp-9812,True,False,3.5639000000000003,-1.822478180500002,3.34,10.1038/srep05172,Oxides,1
Cs2Hg3S4,mp-1105419,True,False,1.732499999999999,-0.780273871867816,2.8,10.1016/j.jssc.2014.10.022,Chalcogenides,1
K2AgF4,mp-1104293,True,False,0.6126,-2.347875460880952,1.8,10.1039/b902161b,Halides,1
TeO2,mp-8377,True,False,3.0604,-1.4950600038888862,3.7,10.1016/j.rinp.2019.102315,Chalcogenides,2
Cs2S,mp-540703,True,False,2.0952,-1.198283363437499,4.035,10.1039/c7ra07621e,Chalcogenides,1
YVO4,mp-19133,True,False,2.976,-3.184120813333332,3.6,10.1016/j.jece.2018.04.011,Oxides,1
CuBSe2,mp-983565,True,False,1.487,-0.186407557656249,2.315,10.1039/c0ce00818d,Chalcogenides,1
MgSiN2,mp-3677,True,False,3.9662,-1.346008759375,4.3,10.1007/s10948-013-2253-x,Silicides,2
ZrTiO4,mp-753891,False,True,2.8427,-3.613995620555555,3.5,10.1039/c0jm00675k,Oxides,1
Cs2TeI6,mp-540957,True,False,1.3877000000000002,-1.072450026219666,1.47,10.1039/c9nj03660a,Halides,2
ZnI2,mp-27161,True,False,2.9118,-0.8721765856249991,3.28,10.1039/c8cs00255j,Halides,1
Rb3Sb2Br9,mp-1194576,True,False,2.149,-1.508562501607142,2.48,10.1021/ja200257a,Antimonides,2
Cs2AgSbCl6,mp-1112940,True,True,1.662399999999999,-1.6529799450977012,2.54,10.1016/j.cej.2020.124757,Antimonides,2
Rb3AgSn3Se8,mp-571164,True,False,1.3666,-0.917866301527776,1.8,10.1039/c0dt01381a,Chalcogenides,1
LiVMoO6,mp-1222368,False,True,2.7403,-2.178402661481482,2.505,10.1016/j.cej.2013.08.091,Oxides,1
Ba2SnSe5,mp-31307,True,False,1.0872,-1.5117992986523432,1.8,10.1016/j.jssc.2005.04.007,Chalcogenides,1
Si3N4,mp-988,True,False,4.2503,-1.320943462857144,5.0,10.1016/j.matpr.2017.12.373,Silicides,2
Ba2ErTaO6,mp-1205803,True,True,3.393399999999999,-3.600573126733332,2.5,10.1039/c9ra01797f,Oxides,1
BaHfO3,mp-998552,True,True,3.5394,-3.786714650999999,3.0,10.1016/j.physb.2010.06.051,Oxides,1
MgNb2O6,mp-17953,True,False,3.456699999999999,-3.098160845555563,2.19,10.1007/s40033-015-0094-4,Oxides,1
PbBr2,mp-2456335,True,True,2.642699999999999,-1.293377115833332,3.27,10.1021/jacs.5b03986,Halides,1
AgBiS2,mp-29678,False,False,0.5212,-0.289343481822921,0.98,10.1016/j.physb.2019.04.006,Chalcogenides,1
Na2S,mp-648,True,False,2.4399,-1.2689239159375,1.62,10.1039/c3ce42606h,Chalcogenides,1
Sr5Ta4O15,mp-769582,True,True,3.044399999999999,-3.477598544763891,4.75,10.1039/c2pp25200g,Oxides,1
Gd2S3,mp-669509,True,False,0.5267000000000001,-2.334266813187497,2.63,10.1039/d0nr03094e,Chalcogenides,1
LiSi,mp-570363,False,False,1.3839,0.043562903958333,0.755,10.1016/j.intermet.2009.08.012,Silicides,1
Mg2NiH4,mp-697331,True,False,1.571899999999999,-0.3319514775,1.6,10.1016/j.tsf.2012.07.044,Hydrides,1
Cs2ZnSn3Se8,mp-1194701,True,False,1.2553,-0.9429949005757392,2.12,10.1021/ic400995z,Chalcogenides,1
Rb2Cu2Sb2S5,mp-1195291,True,False,1.1696,-0.7969680706818171,1.6,10.1016/j.jssc.2015.10.028,Antimonides,2
NbO2F,mp-752467,True,True,2.2079,-3.168193328125,3.1,10.1016/j.tsf.2006.12.125,Halides,2
Rb2Cd3Se4,mp-16818,True,False,1.5237,-1.042348969652775,2.37,10.1021/ic010069n,Chalcogenides,1
TlInSe2,mp-22232,True,False,0.7351000000000001,-0.6729150770312481,1.295,10.1039/c3cp50836f,Chalcogenides,1
CsCuCl3,mp-23032,True,True,0.5494,-1.3340738154999991,2.6,10.1039/c6nj01783e,Halides,1
MoO2,mp-1047075,False,True,1.315599999999999,-1.941594195,1.89,10.1039/c4nr06949h,Oxides,1
Cs2Te,mp-573763,True,False,1.774,-1.226266616666668,3.5,10.1021/jacs.5b03986,Chalcogenides,1
Y3Fe5O12,mp-4704,False,False,1.9136,-2.52611848025,2.6,10.1038/ncomms12265,Oxides,1
In2Se3,mp-612740,True,True,0.9903,-0.686687467770832,1.3250000000000002,10.1016/j.cej.2018.10.088,Chalcogenides,1
Pr2Te4O11,mp-2980,True,False,3.3043,-2.264977823235294,3.65,10.1021/ja034196p,Chalcogenides,2
Na3P11,mp-473,True,False,1.623899999999999,-0.298578826088434,0.77,10.1039/c8ta09155b,Phosphides,1
In2Se2O7,mp-1199125,True,False,2.8578,-1.5873975830018932,2.97,10.1021/ic300373z,Chalcogenides,2
SrSe,mp-2758,True,False,2.2313,-2.35255396453125,4.42,10.1016/S0022-0248(99)00757-5,Chalcogenides,1
Sr2TaFeO6,mp-31760,True,False,1.5015,-3.051403054733333,2.18,10.1039/c5ra01460c,Oxides,1
RbAg2SbS4,mp-17756,True,False,0.617799999999999,-0.6328239717708161,2.3,10.7567/JJAPS.39S1.279,Antimonides,2
Na2SO4,mp-4770,True,False,4.9903,-2.205027457894088,1.6,10.1039/d0ta01554g,Chalcogenides,2
Ca2V2O7,mp-27614,True,False,2.9553000000000003,-2.908076423636363,2.67,10.1039/c8ra03347a,Oxides,1
LiFePO4,mp-19017,True,False,3.922399999999999,-2.479896014710884,3.75,10.1016/j.physb.2009.05.035,Oxides,1
LiFeSO4F,mp-943492,False,False,1.3691,-2.187234293229166,2.83,10.1039/c0cp00517g,Halides,3
SiS2,mp-1602,True,False,3.1072,-0.749158648541666,2.95,10.1038/srep37694,Silicides,2
MgGeN2,mp-7798,True,False,2.6358,-0.760936786249999,3.2,10.1002/chem.201903897,Nitrides,1
Zn2SnO4,mp-35493,False,True,0.8250999999999991,-1.909593755714286,3.6,10.1016/j.cej.2017.11.045,Oxides,1
Ba2GaBiTe5,mp-1202829,False,False,1.065199999999999,-1.188787954537037,1.43,10.1016/j.jssc.2012.08.039,Chalcogenides,1
Sr2Ta2O7,mp-13664,True,False,2.928,-3.499453334060604,4.465,10.1039/c4dt02335h,Oxides,1
Cs2PdSe8,mp-31285,True,False,1.1887,-0.5877289681818171,1.5,10.1063/1.372044,Chalcogenides,1
SrAl2O4,mp-3094,True,False,4.142,-3.458835004642857,4.8,10.1016/j.matpr.2020.01.329,Oxides,1
Sm2S3,mp-1403,True,False,0.7441,-2.366152452,3.0,10.1021/jacs.5b03986,Chalcogenides,1
CaSiP2,mp-1195298,False,False,1.024999999999999,-0.6731391135714271,0.97,10.1007/s00339-018-2211-3,Silicides,2
CoSbS,mp-1102443,False,False,0.5517999999999981,-0.359683550520837,0.5,10.1039/c7cp05170k,Antimonides,2
LiFeBO3,mp-777049,True,True,3.1615,-2.332140617916666,3.4,10.1007/s10008-020-04836-3,Oxides,1
ErBiW2O9,mp-1983109,False,True,2.543399999999999,-2.488767008461538,3.26,10.1039/c1dt10748h,Oxides,1
Ba2GaSbTe5,mp-1200935,False,False,0.9727999999999992,-1.1720431734259251,1.66,10.1016/j.jssc.2012.08.039,Antimonides,2
Ba12In4S19,mp-1229044,False,True,1.978,-1.877253377261904,2.56,10.1021/cm2019857,Chalcogenides,1
KBi3S5,mp-1223584,False,True,1.422699999999999,-0.627175064479167,1.21,10.1021/ja981297s,Chalcogenides,1
AgBiI4,mp-35909,False,True,1.0457,-0.6252693061111111,1.77,10.1039/c8na00416a,Halides,1
CsPb2Br5,mp-1238811,False,True,3.0958,-1.502106935581895,3.1,10.1016/j.rinp.2020.103087,Halides,1
CaZr4(PO4)6,mp-556440,True,False,4.172099999999999,-3.250465469367347,4.3,10.1016/j.optmat.2015.05.020,Oxides,1
ZnWO4,mp-18918,False,False,3.2609,-2.055167530000002,3.3,10.1016/j.cej.2012.09.073,Oxides,1
CoTe6O13,mp-1198962,False,False,2.716,-1.473715810249999,3.3,10.1039/b300573a,Chalcogenides,2
ZnO,mp-2133,True,False,0.7227,-1.7908991124999991,3.33,10.1016/j.cej.2008.04.034,Oxides,1
NaIn3S5,mp-1195769,False,False,1.2428,-0.8941908153125041,2.18,10.1021/ic5011693,Chalcogenides,1
Ca2Fe2O5,mp-22113,True,False,0.8630999999999991,-2.456190248055555,2.2,10.1016/j.jece.2018.04.003,Oxides,1
ErVO4,mp-18960,True,False,2.9661,-3.212660742500001,3.41,10.1007/s10854-017-8337-9,Oxides,1
Cu3SbS3,mp-17691,False,False,0.9982999999999992,-0.265255546699866,1.87,10.1039/c3ce41861h,Antimonides,2
BeS,mp-422,True,False,3.1453,-1.307251373749999,4.17,10.1016/j.physb.2011.09.127,Chalcogenides,1
FeSO4,mp-19254,True,False,2.7173,-1.857949884583333,1.03,10.1007/s10854-007-9471-6,Chalcogenides,2
Sr4Ta2O9,mp-769271,True,True,4.1943,-3.424987994977778,4.55,10.1039/c8ta06934d,Oxides,1
I,mp-23153,True,False,0.9846,0.0,1.6,10.1021/jacs.5b03986,Halides,1
FeF3,mp-22398,True,False,3.1061,-2.650552071041668,4.01,10.1039/c5ta03327f,Halides,1
RbMoPO6,mp-1198591,True,False,2.8368,-2.382280824404761,2.96,10.1021/ic3020699,Oxides,1
Sn2Sb2S5,mp-17835,False,False,0.785099999999999,-0.351721136284718,1.47,10.1007/s10854-014-2531-9,Antimonides,2
Li2SnSe3,mp-1095291,True,False,1.479699999999999,-1.06635561561632,1.95,10.1039/c9cp05939c,Chalcogenides,1
AlAs,mp-2172,True,False,1.503699999999999,-0.627042776249999,2.2,10.1016/j.matpr.2017.11.028,Arsenides,1
Nb2O5,mp-581967,True,False,1.7731,-3.034205274693879,3.4,10.1016/j.cej.2016.11.135,Oxides,1
Ba4Ga4SnSe12,mp-1195344,False,False,1.3292000000000002,-1.445290525624999,2.16,10.1039/c4dt02244k,Chalcogenides,1
CsNiCl3,mp-22950,True,False,0.8049000000000001,-1.533633926499999,4.8,10.1039/d0ee01651a,Halides,1
CuI,mp-570081,True,True,1.6471,-0.343417968333332,3.0,10.1016/j.physb.2019.08.021,Halides,1
Nd4(GeS4)3,mp-560086,False,False,1.9962,-1.557133854736842,2.62,10.1016/j.jssc.2007.02.002,Chalcogenides,1
DyCrO3,mp-19381,True,False,2.4922,-3.220740385333334,2.8,10.1039/c4ra11022f,Oxides,1
Sb2S3,mp-2809,True,False,1.2866,-0.286665912187498,1.7,10.1016/j.physb.2009.10.016,Antimonides,2
CsGaS2,mp-5038,True,False,3.0626,-1.23202982140625,3.305,10.1021/acs.inorgchem.7b01548,Chalcogenides,1
TlN3,mp-870,False,False,1.7584,0.310554844687501,3.58,10.1021/jacs.5b03986,Nitrides,1
K2Ce(PO4)2,mp-1195550,True,False,1.4179,-3.014878776060439,2.46,10.1016/j.jallcom.2017.02.080,Oxides,1
LiVPO4F,mp-25423,True,False,1.6248,-2.838054900997024,1.75,10.1007/s10008-020-04582-6,Halides,2
Cs4Zr3S14,mp-680246,True,False,1.466,-1.460803963505747,2.35,10.1002/1521-3749(200109)627:9<2178::AID-ZAAC2178>3.0.CO;2-S,Chalcogenides,1
KSb3O5,mp-31001,True,False,3.1826,-1.839133234138889,3.81,10.1007/s10973-013-3502-8,Antimonides,2
Cs2InBiCl6,mp-1112889,False,True,1.7611999999999992,-1.770196283597702,0.99,10.1007/s40820-018-0221-5,Halides,1
SiPbO3,mp-21723,True,False,3.1904999999999992,-2.5959264841666823,0.9,10.1007/s11082-020-02521-3,Silicides,2
BaCuSF,mp-1080650,False,False,1.6223,-2.261379652499999,2.7,10.1016/j.tsf.2003.08.034,Halides,2
ZnCr2O4,mp-1048859,False,True,1.315,-2.224614076428571,3.35,10.1016/j.matpr.2020.04.108,Oxides,1
BaAl4S7,mp-8258,True,False,3.1571,-1.591493841874998,3.9,10.1039/c7tc05693a,Chalcogenides,1
B6P,mp-28395,True,False,2.4757,-0.326223649710885,3.3,10.1103/PhysRevB.60.2333,Phosphides,1
LiGaTe2,mp-5048,True,False,1.5885,-0.839710808541665,2.31,10.1039/c8ra01079j,Chalcogenides,1
Mg2GeSe4,mp-1192564,True,False,1.493799999999999,-1.095587609910714,1.76,10.1016/j.solidstatesciences.2015.09.013,Chalcogenides,1
LiFeSiO4,mp-758562,False,True,2.9822,-2.536767287619047,2.9,10.1039/d0cp02578j,Silicides,2
SO2,mp-27726,True,False,2.8368,-1.521559792499999,1.8695,10.1039/c8cp00318a,Chalcogenides,2
YCrO3,mp-18725,True,False,2.4831,-3.191012650500001,1.86,10.1016/j.physb.2018.07.026,Oxides,1
GdScS3,mp-510490,True,False,1.1773999999999991,-2.262208397687499,2.1,10.1016/j.jssc.2009.02.020,Chalcogenides,1
Rb3Ta2AsS11,mp-1209358,True,True,1.8938,-1.163362778068626,2.21,10.7567/JJAPS.39S1.279,Arsenides,2
PtCl2,mp-23290,True,False,1.7917,-0.475064009999998,0.5,10.1039/c8nj04701d,Halides,1
MoS2,mp-1434,True,False,1.2042,-0.965501308541666,1.78,10.1016/j.cej.2007.05.028,Chalcogenides,1
Li2MnSiO4,mp-559240,True,False,2.176599999999999,-2.690084414012211,3.0,10.1039/c7ta03049e,Silicides,2
K2MgH4,mp-23956,True,False,3.4385,-0.335866962071428,3.46,10.1039/c9tc06459a,Hydrides,1
Sr2ZnSi2O7,mp-1191240,True,False,3.8987,-3.181093632083333,4.24,10.1039/c6cp07391c,Silicides,2
GdCrO3,mp-18331,True,False,2.6309,-3.173304159499999,3.2,10.1039/c5ra11682a,Oxides,1
RbPb2Br5,mp-23043,False,False,3.0406,-1.484788659687499,3.42,10.1039/d0nr06138g,Halides,1
MgGeP2,mp-34903,False,False,1.4962,-0.297569182321427,1.92,10.1016/j.optmat.2016.01.061,Phosphides,1
S,mp-77,True,False,2.7125,0.0,1.51,10.1016/j.matpr.2020.05.529,Chalcogenides,1
NaIn(TeO3)2,mp-1194878,False,False,2.9873000000000003,-1.745339430762931,4.0,10.1016/j.jallcom.2014.11.039,Chalcogenides,2
RbTbSe2,mp-10782,True,False,1.9336,-1.96795239971354,2.5,10.1006/jssc.2002.9698,Chalcogenides,1
K2ZnTe2,mp-12535,True,False,2.0537,-1.035780234566666,3.0,10.1021/ja9094846,Chalcogenides,1
LaBr2,mp-28572,False,False,0.5885,-2.172660588333332,1.0,10.1039/d0tc01223h,Halides,1
NaSbS2,mp-5414,True,False,0.8857,-0.7950349764062511,1.71,10.1039/c7ra06938c,Antimonides,2
Gd2Ti2O7,mp-686465,False,True,2.408899999999999,-3.700774554924241,3.2,10.1039/c5ra11682a,Oxides,1
Cs2TiI6,mp-1206662,True,True,0.8643000000000001,-1.378807263627077,1.04,10.1039/c9ra06731k,Halides,1
BiPO4,mp-1190564,True,False,3.7758,-2.414275679107143,4.05,10.1016/j.cej.2013.05.008,Oxides,1
As2O3,mp-1582,True,False,4.0339,-1.626348611000001,4.5,10.1021/jacs.5b03986,Arsenides,2
CoSnO3,mp-752613,False,True,0.9832,-1.702570364999999,2.93,10.1039/c7ta05047j,Oxides,1
KY(TeO3)2,mp-1194980,True,False,3.1251,-2.305556996558334,3.8,10.1021/nn305707f,Chalcogenides,2
Sr2P7I,mp-1195270,True,False,2.105799999999999,-0.7073302407499991,2.0,10.1002/zaac.201500140,Halides,2
PrFeO3,mp-22341,True,False,1.0793,-2.757081589333333,2.08,10.1007/s00339-017-1186-9,Oxides,1
Li3V2(PO4)3,mp-6396,True,False,1.8718999999999992,-2.727606636196428,2.725,10.1039/c8cp00354h,Oxides,1
Pr2Se3,mp-32689,True,True,1.475099999999999,-2.190777713854166,1.85,10.1021/jacs.5b03986,Chalcogenides,1
MnO2,mp-644514,True,False,0.540999999999999,-1.8225279240325687,2.0,10.1016/j.cej.2020.124011,Oxides,1
Cs2O,mp-7988,True,False,0.583199999999999,-1.186412178103451,2.74,10.1039/c8ta08033j,Oxides,1
AgIO3,mp-27384,True,False,2.4375,-0.713068665333332,3.26,10.1039/c4nr02450h,Halides,2
BaBiBO4,mp-559186,True,False,3.5528,-2.611097496309524,3.53,10.1002/crat.200711098,Oxides,1
K2Cd3Se4,mp-1198419,True,False,1.4027999999999992,-1.031509651263887,2.43,10.1021/ic010069n,Chalcogenides,1
La2Se3,mp-32798,True,True,1.58,-2.342295032187499,1.97,10.1016/j.jlumin.2012.11.030,Chalcogenides,1
BaS,mp-1500,True,False,2.1488,-2.329084296249999,3.67,10.1007/s00894-020-04370-z,Chalcogenides,1
Tl3PbBr5,mp-27451,False,False,3.1153,-1.191217744166665,3.2,10.1016/j.optmat.2012.12.008,Halides,1
Ba2InSbSe5,mp-1189339,True,False,0.768,-1.430602192042823,1.92,10.1016/j.jssc.2012.08.039,Antimonides,2
KCNO,mp-1223463,False,True,4.689599999999999,-1.2355729811874991,3.26,10.1039/c6ra11407e,Oxides,1
Na3Bi(PO4)2,mp-561083,True,False,4.2446,-2.50099527015526,3.54,10.1007/s10853-016-9982-8,Oxides,1
Bi6Mo2O15,mp-1204598,False,False,2.6683,-1.821042355869566,3.1,10.1016/j.rinp.2019.02.053,Oxides,1
KCa2Nb3O10,mp-557195,False,False,2.1761,-3.153392547484374,3.44,10.1039/c7cs00290d,Oxides,1
SmVO4,mp-19323,True,False,3.0241,-3.189556127500001,2.28,10.1039/c4nr03008g,Oxides,1
LiIn(IO3)4,mp-973966,True,False,3.0613,-1.147699379444444,4.27,10.1039/c0dt01272f,Halides,2
HfSe2,mp-985831,True,False,0.5342,-1.564946299374999,1.13,10.1039/c8cp02995d,Chalcogenides,1
LiCuS,mp-1407369,False,True,1.5952000000000002,-0.9042642902777772,2.0,10.1016/j.tsf.2010.10.045,Chalcogenides,1
LaMg2NiH7,mp-697905,False,False,0.9506,-0.460350513749999,0.821,10.1038/s41598-020-69113-9,Hydrides,1
ZrS2,mp-1186,True,False,1.0418,-1.847667448333332,1.7,10.1016/j.rinp.2018.10.028,Chalcogenides,1
ZrS3,mp-9921,True,False,1.113299999999999,-1.574012124374999,2.07,10.1039/c5cp02813b,Chalcogenides,1
CsPbI3,mp-540839,True,False,2.5181,-1.265076434931037,1.73,10.1016/j.cej.2018.03.009,Halides,1
Li7Mn(BO3)3,mp-1222860,False,True,3.5681000000000003,-2.539627533063218,5.0,10.1039/c5cp02711j,Oxides,1
Mn11Si19,mp-567968,False,False,0.8562999999999991,-0.278257408485467,0.73,10.1103/PhysRevB.60.2333,Silicides,1
BaFe4O7,mp-1048391,False,True,1.7176,-1.6807526491666671,2.18,10.1039/d0tc03937c,Oxides,1
Ni2Te3O8,mp-17360,True,False,3.0277,-1.449301156538462,3.84,10.1021/ja034196p,Chalcogenides,2
TlInTe2,mp-22791,True,False,0.540099999999999,-0.570600623333335,0.86,10.1039/c8tc03492c,Chalcogenides,1
CsInTe3O8,mp-1192413,True,False,3.066,-1.71344502587091,3.9,10.1016/j.jallcom.2014.11.039,Chalcogenides,2
MnP4,mp-1105127,False,False,0.5335999999999991,-0.358033940300492,0.53,10.1103/PhysRevB.60.2333,Phosphides,1
SnF2,mp-2843,True,False,3.2704,-2.377538967083334,1.3,10.1016/j.physb.2010.11.015,Halides,1
CdTe,mp-406,True,False,0.5846,-0.5607400050000031,1.5,10.1016/j.cej.2012.11.044,Chalcogenides,1
H2O,mp-684704,False,True,4.7589,-1.196362153333333,1.6,10.1016/j.ijhydene.2018.07.007,Oxides,2
Na2TeSe3,mp-573581,True,False,1.2031,-0.764787380364583,1.91,10.1021/acs.inorgchem.5b02227,Chalcogenides,1
LaAlO3,mp-1080060,True,True,3.7121,-3.722466562999999,5.0,10.1016/j.matpr.2017.09.103,Oxides,1
Na3MoO4F,mp-1194849,True,False,4.5355,-2.323694597126436,4.77,10.1021/acs.inorgchem.5b00052,Halides,2
InGaP2,mp-1223642,False,True,0.5607000000000001,-0.394549648988094,1.84,10.1039/c4cy00974f,Phosphides,1
AgPd(IO3)3,mp-1193499,False,False,1.4039,-0.736862955833334,1.5,10.1021/ic101627v,Halides,2
SbPO4,mp-3439,True,False,4.002099999999999,-2.355047281607143,4.385,10.1039/c8ce00790j,Antimonides,2
K2La2Ti3O10,mp-6548,False,False,1.733499999999999,-3.431758464970588,3.05,10.1016/j.jssc.2004.08.043,Oxides,1
Na2Te,mp-2784,True,False,2.0282,-1.127802620000001,2.15,10.1021/jacs.5b03986,Chalcogenides,1
Bi2TeSe2,mp-31406,False,False,0.9267,-0.352391876625,0.62,10.1039/c9nr05725k,Chalcogenides,1
GdVO4,mp-22024,True,False,2.9685,-3.1765945025,3.1,10.1016/j.cej.2012.11.074,Oxides,1
NaMg2V3O10,mp-555794,True,False,2.8353,-2.5862577903987063,3.22,10.1039/c7dt04664b,Oxides,1
Li2Ga2GeS6,mp-554782,False,False,2.1339,-1.073596225606059,3.65,10.1016/j.optmat.2015.06.014,Chalcogenides,1
Cs2AgBiCl6,mp-1078258,True,False,1.8663,-1.511932820500001,2.44,10.1039/c8na00416a,Halides,1
RbInTe3O8,mp-1192556,True,False,3.0269,-1.7148658903205112,3.9,10.1016/j.jallcom.2014.11.039,Chalcogenides,2
Cs2PdBr6,mp-1205847,True,True,0.756,-1.369011095478923,1.6,10.1039/c8na00416a,Halides,1
ScO2,mp-1179114,False,False,0.5864,-3.035004163333332,1.3,10.1039/c7ta10233j,Oxides,1
AsSe,mp-542570,True,False,1.367999999999999,-0.119492343906248,1.215,10.1021/jacs.5b03986,Arsenides,2
Ga2(TeO3)3,mp-1181313,False,True,3.7830999999999992,-1.7639596453571431,4.145,10.1021/ic1020737,Chalcogenides,2
NdFeO3,mp-20407,True,False,1.7349,-2.776405970499999,3.8,10.1039/c7ta07842k,Oxides,1
C3N4,mp-971684,False,True,1.181499999999999,0.08975931392857,2.7,10.1016/j.cej.2012.08.033,Nitrides,2
TlInS2,mp-22566,False,False,0.6884,-0.774417320625001,2.4,10.1016/j.optmat.2006.09.008,Chalcogenides,1
GaP,mp-2490,True,False,1.603899999999999,-0.508916133988096,2.26,10.1016/B978-0-12-814303-2.00001-5,Phosphides,1
Ca2ZnN2,mp-8818,True,False,0.7618,-0.848958886000002,1.7,10.1016/j.mssp.2016.10.008,Nitrides,1
InP,mp-966800,False,True,0.527999999999999,-0.354339883988092,1.35,10.1016/j.matpr.2020.04.832,Phosphides,1
LiInS2,mp-1188392,True,False,2.187499999999999,-1.182090984374999,3.57,10.1016/0038-1098(94)90360-3,Chalcogenides,1
Tl2S,mp-556516,True,False,0.7668,-0.5047957537963,0.79,10.1016/S0040-6090(02)00500-X,Chalcogenides,1
HgBr2,mp-23292,True,False,2.5527,-0.8287702491666711,3.59,10.1021/jacs.5b03986,Halides,1
K2Nd2Ti3O10,mp-1223975,False,True,2.2681,-3.379147885264707,3.25,10.1016/j.jssc.2004.08.043,Oxides,1
BaMoO4,mp-19276,True,False,3.7927,-2.654552259166666,3.35,10.1007/s10854-016-4627-x,Oxides,1
LaN,mp-567290,False,True,1.1169,-1.558962584374999,0.6,10.1016/j.jallcom.2020.153961,Nitrides,1
KPb2Cl5,mp-607267,True,False,3.6551,-1.54429492921875,4.0,10.1016/j.optmat.2020.109793,Halides,1
BaCdSnS4,mp-12306,True,False,2.196399999999999,-1.280230627857144,2.3,10.1039/c6dt01537a,Chalcogenides,1
Mg2SnS4,mp-1193355,False,False,2.1256,-1.242069950714283,2.05,10.1039/c5ra00264h,Chalcogenides,1
NaMgBO3,mp-561536,False,False,3.5852,-2.7456657742576622,2.916,10.1039/c5tc02337h,Oxides,1
SrZrS3,mp-558760,True,False,0.551199999999999,-2.083627634999996,1.53,10.1039/c7ee02702h,Chalcogenides,1
NaAsSe2,mp-984519,True,False,1.4318,-0.650343115781248,1.73,10.1002/ejic.200901052,Arsenides,2
BaAg2GeS4,mp-7394,True,False,0.5960999999999991,-1.017325576041665,1.7,10.1016/j.jallcom.2019.152413,Chalcogenides,1
BaHfS3,mp-1105549,True,False,1.252399999999999,-2.139200685999998,1.69,10.1039/c5tc04172d,Chalcogenides,1
LiN3,mp-2659,True,False,3.6364,-0.205821525729167,3.4,10.1007/s12039-012-0338-x,Nitrides,1
Tl3AsSe3,mp-7684,True,False,0.8813999999999991,-0.5120251563616111,1.3,10.1039/C2JM33029F,Arsenides,2
MoO3,mp-715584,True,True,1.834299999999999,-1.9246418721875,3.0,10.1016/j.cej.2019.123504,Oxides,1
GaTeCl,mp-27449,True,False,2.1702,-0.818999890833334,2.96,10.1039/c7nr08252e,Halides,2
Na2SiO3,mp-4533,True,False,3.8657,-2.692845917126435,4.0,10.1039/b517362k,Silicides,2
NaCdAsS3,mp-1192203,False,False,1.975299999999999,-0.8348807264798841,2.93,10.1016/j.jallcom.2011.08.047,Arsenides,2
CaAl2O4,mp-2963,False,False,4.5894,-3.4544079598809523,1.6,10.1016/j.optmat.2014.12.010,Oxides,1
LiAsS2,mp-555874,True,False,1.0664,-0.855298688958333,1.6,10.1021/ic8005629,Arsenides,2
As2S3,mp-1189572,True,False,1.9873,-0.155932882187498,2.3,10.1016/B978-0-12-814303-2.00005-2,Arsenides,2
LiIO3,mp-23384,True,False,3.7886,-1.385911869166666,4.1850000000000005,10.1016/S0925-8388(99)00422-3,Halides,2
Li2In2GeS6,mp-1191476,False,False,2.3229,-1.026634472272726,3.45,10.1021/ic300604a,Chalcogenides,1
CsTe,mp-8361,True,False,1.0019,-1.069084592500001,3.94,10.1039/c6ra22758a,Chalcogenides,1
Ag3SbS3,mp-555269,True,False,1.5142,-0.206377109062497,2.1125,10.1016/S0925-8388(00)00795-7,Antimonides,2
BaTa2O6,mp-561103,True,False,2.1161,-3.439499560055555,3.8,10.1039/c7cc02687k,Oxides,1
CsPbCl3,mp-1539667,True,True,2.7365,-1.888647684931034,2.975,10.1016/j.physb.2016.12.019,Halides,1
BeSe,mp-1541,True,False,2.663699999999999,-1.029387863671874,2.725,10.1016/j.physb.2011.09.127,Chalcogenides,1
Zn3(PO4)2,mp-557920,True,False,3.4214,-2.373133279945054,3.43,10.1134/S0036023620090016,Oxides,1
AlFeO3,mp-1178577,False,True,2.1792,-2.534268328,2.44,10.1016/j.jallcom.2018.03.388,Oxides,1
CsSnI3,mp-27381,False,False,2.0632,-1.180136671431034,1.3,10.1016/j.cej.2020.124757,Halides,1
MgTi2O5,mp-28232,True,False,2.7175,-3.422544152083334,3.4,10.1039/c3cc43435d,Oxides,1
Na2In2SiS6,mp-1190138,True,False,2.2375,-1.015524564261364,2.87,10.1021/acs.inorgchem.5b02859,Silicides,2
K3Ta2AsSe11,mp-683905,True,False,1.208699999999999,-1.024450614393995,1.45,10.1021/ic001157v,Arsenides,2
LiCaBi,mp-569501,True,False,0.5790000000000001,-0.95024824222222,0.6,10.1006/jssc.1998.7791,Others,0
Li3VO4,mp-19219,True,False,4.0337,-2.502745246250001,3.9,10.1016/j.ssi.2008.09.010,Oxides,1
Li2TiO3,mp-2931,True,False,3.0338,-2.981954403333334,3.3,10.1039/c7nj00198c,Oxides,1
Cs3Sb2Br9,mp-579560,True,False,1.9837,-1.5448301067118222,2.36,10.1039/d0nr06138g,Antimonides,2
ErFeO3,mp-19935,False,False,1.5703,-2.8641381045000003,1.69,10.1007/s10971-020-05283-2,Oxides,1
CdSnO3,mp-754329,True,False,0.9762,-1.8377478320000007,3.0,10.1039/c9qi00777f,Oxides,1
Tl2Hg3Se4,mp-1105692,True,False,1.035699999999999,-0.329950313194444,1.57,10.1021/ic200286t,Chalcogenides,1
KMnF3,mp-1205353,True,False,2.4058,-3.017527203536205,3.04,10.1039/d0ra01411g,Halides,1
LaWN3,mp-989524,True,True,1.2096,-1.244283644250001,1.5405,10.1039/c5tc04172d,Nitrides,1
CsPSe6,mp-1225967,True,True,1.6167,-0.435261009043898,1.9,10.1021/cm504436v,Chalcogenides,1
Sr3V2O8,mp-19386,True,False,3.676,-3.01776698923077,3.45,10.1039/c2ra20937c,Oxides,1
